Repository: lorecol/Regenerative-Braking-Development

# Regenerative Braking Development
Development of the regenerative brake for UniTn Formula SAE

## Organization of the repository:
Regenerative-Braking-Development
``` 
|_ MATLAB : Matlab scripts and projects
	|_ Battery Design : Script to generate a battery model 
	|_ MATLAB Tutorials Battery Design : BMS following the [tutorial](https://youtube.com/playlist?list=PLn8PRpmsu08pYXwR-qihN6abrK3Io97NN) 
|_ DOCS : Folder containg papers and documents 
	|_ Thesis
	|_ Papers : 
    |_ Regenerative brake : regenerative braking strategy and control
		|_ Battery : battery modeling, parameters identifications and State-of-Charge estimation
	|_ Books : books about vehicle dynamics and battery pack design
|_ FENICE : Fenice engine and battery pack
	|_ Battery : Documents concerning the actual battery of Fenice 
	|_ Motor : Documents concerning the actual motor of Fenice
```

## Usefull stuff

### Markdown basics:
can be found [here](https://www.markdownguide.org/basic-syntax/)

### Matlab basics:
- **Generic battery model** can be found [here](https://www.mathworks.com/help/sps/powersys/ref/battery.html;jsessionid=84a6e893e970a46d6e4878e6924d)
- **E-mobility - Regenerative Braking - Off-shore Micro-grid** can be found [here](https://it.mathworks.com/matlabcentral/fileexchange/62092-e-mobility-regenerative-braking-off-shore-micro-grid)

The included tests were performed at McMaster University in Hamilton, Ontario, Canada by Dr. Phillip Kollmeyer 
(phillip.kollmeyer@gmail.com).  If this data is utilized for any purpose, it should be appropriately referenced.

A new 3Ah Samsung 3.0T cell was tested in an 8 cu.ft. thermal chamber with a 75amp, 5 volt Digatron Firing 
Circuits Universal Battery Tester channel with a voltage and current accuracy of 0.1% of full scale.


/*************************************************/
A series of tests were performed at six different temperatures, and the battery was charged after each test 
at 1C rate to 4.2V, 10mA cut off charge current, at battery temperature of 25degC

The tests were performed as follows:
1. Four pulse discharge HPPC test (1, 2, 6, and 12C discharge and 0.5, 1, 2, and 4C charge, 
with reduced values at lower temperatures) performed at 100, 95, 90, 80, 70..., 20, 15, 10, 5, 2.5 % SOC. ("..._HPPC.mat")  
2. C/20 Discharge and Charge test. ("..._C20DisCh.mat")
3.0.5C ("..._Dis_0p5C.mat"), 2C ("..._Dis_2C.mat"), and two 1C ("..._Cap_1C.mat") discharge tests.  The first 1C discharge test is performed 
before the UDDS cycle, and the second is performed before the Mix3 cycle.
4.Series of four drive cycles performed, in following order: UDDS(..._UDDS.mat), HWFET(..._HWFET.mat), LA92 (..._LA92.mat), US06 (..._US06.mat).  
5. A series of eight drive cycles (mix 1-8) (..._Mixed#.mat) consist of random mix of UDDS, HWFET, LA92, US06. 
The drive cycle power profile is calculated for a single Turnigy cell in a compact electric vehicle.
6. The previous tests are repeated for ambient temperatures of 40degC, 25degC, 10degC, 0degC, -10degC, 
and -20degC, in that order. For tests with ambient temperature below 10degC, a reduced regen current limit 
is set to prevent premature aging of the cells. The drive cycle power profiles are repeated until 95% of the 
1C discharge capacity at the respective temperature has been discharged from the cell
7. A series of 16 charges (charge 1-16) (..._Charge##.mat) store the cell charging before and after every drive cycle starting with an inital top
up before doing the Cap_1C test

/*************************************************/
Matlab (.mat) file naming convention:
The file names begin with the date the test started, and are followed by the time the test started and a 
descriptive name, such as in the following example:
"11-07-19_10.49 557_Cap_1C_40degC_IN21700_30T.mat?

Date: "11-07-19" (November 7th, 2019)
Time: "10.49" (10:49 am)
Descriptor: "40degC_IN21700_30T"

The naming convention allows for sorting by date and test time when all the files are placed in one folder. 
This may be useful when trying to determine which charge is associated with which drive cycle, for example, 
or when looking at aging.

/*************************************************/
Data columns:
Time (time in seconds)
TimeStamp (timestamp in MM/DD/YYYY HH:MM:SS AM format)
Voltage (measured cell terminal voltage, sense leads welded directly to battery terminal)
Current (measure current in amps)
Ah (measured amp-hours, with Ah counter typically reset after each charge, test, or drive cycle)
Wh (measured watt-hours, with Wh counter reset after each charge, test, or drive cycle)
Power (measure power in watts)
Battery_Temp_degC (battery case temperature, at middle of battery, in degrees Celsius measured with a 
AD592 +/-1degC accuracy temperature sensor)
/*************************************************/
Time step:

File: MATLAB/Samsung INR21700 30T 3Ah Li-ion Battery Data - Mendeley Data/-10degC/847_Dis_0p5C.csv (part 1 of 2)


Measurement ID,847
Battery Name,Samsung INR21700-30T SN001
Battery Type,Li-ion
Circuit,Circuit001
Program,1725 - Samsung30T_NN_Char
Start Time,6/14/2019 3:24:23 PM
End Time,6/18/2019 3:32:49 AM
Test section,Dis_0p5C
Comment,-10degC
OrderNo,



Time Stamp,Step,Status,Prog Time,Step Time,Cycle,Cycle Level,Procedure,Voltage,Current,Temperature,Capacity,WhAccu,Cnt,IsSet2,IsSet3,IsSet4,IsSet5,
[M/d/yyyy h:mm:ss tt],[],[],[hh:mm:ss.ttt],[hh:mm:ss.ttt],[],[],[],[V],[A],[C],[Ah],[Wh],[Cnt],[IsSet2],[IsSet3],[IsSet4],[IsSet5],
6/17/2019 3:51:38 PM,31,DCH,72:26:52.588,00:01:00.002,0,0,Samsung30T_NN_Char,3.9694,-1.4993,-9.5694,-0.0892,-0.1075,4.0000,0.0000,1.0000,0.0000,0.0000,
6/17/2019 3:52:38 PM,31,DCH,72:27:52.594,00:02:00.008,0,0,Samsung30T_NN_Char,3.9578,-1.4967,-9.4643,-0.1142,-0.2065,4.0000,0.0000,1.0000,0.0000,0.0000,
6/17/2019 3:53:38 PM,31,DCH,72:28:52.586,00:03:00.000,0,0,Samsung30T_NN_Char,3.9519,-1.4993,-9.7797,-0.1392,-0.3052,4.0000,0.0000,1.0000,0.0000,0.0000,
6/17/2019 3:54:38 PM,31,DCH,72:29:52.598,00:04:00.012,0,0,Samsung30T_NN_Char,3.9471,-1.4993,-9.8849,-0.1642,-0.4039,4.0000,0.0000,1.0000,0.0000,0.0000,
6/17/2019 3:55:38 PM,31,DCH,72:30:52.590,00:05:00.004,0,0,Samsung30T_NN_Char,3.9428,-1.4993,-9.7797,-0.1891,-0.5024,4.0000,0.0000,1.0000,0.0000,0.0000,
6/17/2019 3:56:38 PM,31,DCH,72:31:52.596,00:06:00.010,0,0,Samsung30T_NN_Char,3.9382,-1.4967,-9.7797,-0.2141,-0.6008,4.0000,0.0000,1.0000,0.0000,0.0000,
6/17/2019 3:57:38 PM,31,DCH,72:32:52.582,00:06:59.996,0,0,Samsung30T_NN_Char,3.9331,-1.4967,-9.7797,-0.2391,-0.6991,4.0000,0.0000,1.0000,0.0000,0.0000,
6/17/2019 3:58:38 PM,31,DCH,72:33:52.587,00:08:00.001,0,0,Samsung30T_NN_Char,3.9278,-1.4993,-9.5694,-0.2640,-0.7972,4.0000,0.0000,1.0000,0.0000,0.0000,
6/17/2019 3:59:38 PM,31,DCH,72:34:52.592,00:09:00.006,0,0,Samsung30T_NN_Char,3.9222,-1.4993,-9.4643,-0.2890,-0.8952,4.0000,0.0000,1.0000,0.0000,0.0000,
6/17/2019 4:00:38 PM,31,DCH,72:35:52.590,00:10:00.004,0,0,Samsung30T_NN_Char,3.9163,-1.4993,-9.3591,-0.3140,-0.9931,4.0000,0.0000,1.0000,0.0000,0.0000,
6/17/2019 4:01:38 PM,31,DCH,72:36:52.593,00:11:00.007,0,0,Samsung30T_NN_Char,3.9097,-1.4967,-9.3591,-0.3390,-1.0908,4.0000,0.0000,1.0000,0.0000,0.0000,
6/17/2019 4:02:38 PM,31,DCH,72:37:52.595,00:12:00.009,0,0,Samsung30T_NN_Char,3.9023,-1.4967,-9.5694,-0.3639,-1.1883,4.0000,0.0000,1.0000,0.0000,0.0000,
6/17/2019 4:03:38 PM,31,DCH,72:38:52.588,00:13:00.002,0,0,Samsung30T_NN_Char,3.8945,-1.4993,-9.4643,-0.3889,-1.2856,4.0000,0.0000,1.0000,0.0000,0.0000,
6/17/2019 4:04:38 PM,31,DCH,72:39:52.592,00:14:00.006,0,0,Samsung30T_NN_Char,3.8866,-1.4967,-9.4643,-0.4139,-1.3828,4.0000,0.0000,1.0000,0.0000,0.0000,
6/17/2019 4:05:38 PM,31,DCH,72:40:52.591,00:15:00.005,0,0,Samsung30T_NN_Char,3.8787,-1.4993,-9.3591,-0.4388,-1.4797,4.0000,0.0000,1.0000,0.0000,0.0000,
6/17/2019 4:06:38 PM,31,DCH,72:41:52.594,00:16:00.008,0,0,Samsung30T_NN_Char,3.8706,-1.4967,-9.3591,-0.4638,-1.5765,4.0000,0.0000,1.0000,0.0000,0.0000,
6/17/2019 4:07:38 PM,31,DCH,72:42:52.596,00:17:00.010,0,0,Samsung30T_NN_Char,3.8625,-1.4993,-9.2540,-0.4888,-1.6731,4.0000,0.0000,1.0000,0.0000,0.0000,
6/17/2019 4:08:38 PM,31,DCH,72:43:52.587,00:18:00.001,0,0,Samsung30T_NN_Char,3.8548,-1.4993,-9.1488,-0.5138,-1.7694,4.0000,0.0000,1.0000,0.0000,0.0000,
6/17/2019 4:09:38 PM,31,DCH,72:44:52.587,00:19:00.001,0,0,Samsung30T_NN_Char,3.8472,-1.4993,-9.0436,-0.5387,-1.8656,4.0000,0.0000,1.0000,0.0000,0.0000,
6/17/2019 4:10:38 PM,31,DCH,72:45:52.591,00:20:00.005,0,0,Samsung30T_NN_Char,3.8394,-1.4993,-9.1488,-0.5637,-1.9615,4.0000,0.0000,1.0000,0.0000,0.0000,
6/17/2019 4:11:38 PM,31,DCH,72:46:52.597,00:21:00.011,0,0,Samsung30T_NN_Char,3.8315,-1.4993,-9.1488,-0.5887,-2.0573,4.0000,0.0000,1.0000,0.0000,0.0000,
6/17/2019 4:12:38 PM,31,DCH,72:47:52.591,00:22:00.005,0,0,Samsung30T_NN_Char,3.8239,-1.4967,-9.2540,-0.6136,-2.1529,4.0000,0.0000,1.0000,0.0000,0.0000,
6/17/2019 4:13:38 PM,31,DCH,72:48:52.598,00:23:00.012,0,0,Samsung30T_NN_Char,3.8165,-1.4967,-9.3591,-0.6386,-2.2483,4.0000,0.0000,1.0000,0.0000,0.0000,
6/17/2019 4:14:38 PM,31,DCH,72:49:52.591,00:24:00.005,0,0,Samsung30T_NN_Char,3.8093,-1.4967,-9.1488,-0.6636,-2.3435,4.0000,0.0000,1.0000,0.0000,0.0000,
6/17/2019 4:15:38 PM,31,DCH,72:50:52.606,00:25:00.020,0,0,Samsung30T_NN_Char,3.8025,-1.4993,-9.2540,-0.6885,-2.4385,4.0000,0.0000,1.0000,0.0000,0.0000,
6/17/2019 4:16:38 PM,31,DCH,72:51:52.593,00:26:00.007,0,0,Samsung30T_NN_Char,3.7959,-1.4967,-9.3591,-0.7135,-2.5334,4.0000,0.0000,1.0000,0.0000,0.0000,
6/17/2019 4:17:38 PM,31,DCH,72:52:52.593,00:27:00.007,0,0,Samsung30T_NN_Char,3.7895,-1.4967,-9.2540,-0.7385,-2.6281,4.0000,0.0000,1.0000,0.0000,0.0000,
6/17/2019 4:18:38 PM,31,DCH,72:53:52.590,00:28:00.004,0,0,Samsung30T_NN_Char,3.7833,-1.4993,-9.2540,-0.7635,-2.7227,4.0000,0.0000,1.0000,0.0000,0.0000,
6/17/2019 4:19:38 PM,31,DCH,72:54:52.585,00:28:59.999,0,0,Samsung30T_NN_Char,3.7772,-1.4993,-9.2540,-0.7884,-2.8171,4.0000,0.0000,1.0000,0.0000,0.0000,
6/17/2019 4:20:38 PM,31,DCH,72:55:52.589,00:30:00.003,0,0,Samsung30T_NN_Char,3.7712,-1.4993,-9.2540,-0.8134,-2.9113,4.0000,0.0000,1.0000,0.0000,0.0000,
6/17/2019 4:21:38 PM,31,DCH,72:56:52.585,00:30:59.999,0,0,Samsung30T_NN_Char,3.7649,-1.4993,-9.3591,-0.8384,-3.0054,4.0000,0.0000,1.0000,0.0000,0.0000,
6/17/2019 4:22:38 PM,31,DCH,72:57:52.592,00:32:00.006,0,0,Samsung30T_NN_Char,3.7587,-1.4967,-9.2540,-0.8633,-3.0994,4.0000,0.0000,1.0000,0.0000,0.0000,
6/17/2019 4:23:38 PM,31,DCH,72:58:52.603,00:33:00.017,0,0,Samsung30T_NN_Char,3.7526,-1.4967,-9.1488,-0.8883,-3.1932,4.0000,0.0000,1.0000,0.0000,0.0000,
6/17/2019 4:24:38 PM,31,DCH,72:59:52.595,00:34:00.009,0,0,Samsung30T_NN_Char,3.7462,-1.4993,-9.1488,-0.9133,-3.2868,4.0000,0.0000,1.0000,0.0000,0.0000,
6/17/2019 4:25:38 PM,31,DCH,73:00:52.588,00:35:00.002,0,0,Samsung30T_NN_Char,3.7395,-1.4993,-9.3591,-0.9383,-3.3803,4.0000,0.0000,1.0000,0.0000,0.0000,
6/17/2019 4:26:38 PM,31,DCH,73:01:52.594,00:36:00.008,0,0,Samsung30T_NN_Char,3.7322,-1.4967,-9.4643,-0.9632,-3.4736,4.0000,0.0000,1.0000,0.0000,0.0000,
6/17/2019 4:27:38 PM,31,DCH,73:02:52.593,00:37:00.007,0,0,Samsung30T_NN_Char,3.7248,-1.4993,-9.4643,-0.9882,-3.5667,4.0000,0.0000,1.0000,0.0000,0.0000,
6/17/2019 4:28:38 PM,31,DCH,73:03:52.595,00:38:00.009,0,0,Samsung30T_NN_Char,3.7171,-1.4993,-9.7797,-1.0132,-3.6596,4.0000,0.0000,1.0000,0.0000,0.0000,
6/17/2019 4:29:38 PM,31,DCH,73:04:52.584,00:38:59.998,0,0,Samsung30T_NN_Char,3.7091,-1.4993,-9.7797,-1.0382,-3.7523,4.0000,0.0000,1.0000,0.0000,0.0000,
6/17/2019 4:30:38 PM,31,DCH,73:05:52.594,00:40:00.008,0,0,Samsung30T_NN_Char,3.7014,-1.4967,-9.5694,-1.0631,-3.8448,4.0000,0.0000,1.0000,0.0000,0.0000,
6/17/2019 4:31:38 PM,31,DCH,73:06:52.589,00:41:00.003,0,0,Samsung30T_NN_Char,3.6940,-1.4993,-9.5694,-1.0881,-3.9371,4.0000,0.0000,1.0000,0.0000,0.0000,
6/17/2019 4:32:38 PM,31,DCH,73:07:52.593,00:42:00.007,0,0,Samsung30T_NN_Char,3.6867,-1.4993,-9.4643,-1.1131,-4.0293,4.0000,0.0000,1.0000,0.0000,0.0000,
6/17/2019 4:33:38 PM,31,DCH,73:08:52.586,00:43:00.000,0,0,Samsung30T_NN_Char,3.6793,-1.4993,-9.5694,-1.1380,-4.1213,4.0000,0.0000,1.0000,0.0000,0.0000,
6/17/2019 4:34:38 PM,31,DCH,73:09:52.584,00:43:59.998,0,0,Samsung30T_NN_Char,3.6719,-1.4967,-9.4643,-1.1630,-4.2130,4.0000,0.0000,1.0000,0.0000,0.0000,
6/17/2019 4:35:38 PM,31,DCH,73:10:52.594,00:45:00.008,0,0,Samsung30T_NN_Char,3.6646,-1.4993,-9.3591,-1.1880,-4.3046,4.0000,0.0000,1.0000,0.0000,0.0000,
6/17/2019 4:36:38 PM,31,DCH,73:11:52.590,00:46:00.004,0,0,Samsung30T_NN_Char,3.6574,-1.4993,-9.3591,-1.2129,-4.3961,4.0000,0.0000,1.0000,0.0000,0.0000,
6/17/2019 4:37:38 PM,31,DCH,73:12:52.584,00:46:59.998,0,0,Samsung30T_NN_Char,3.6498,-1.4993,-9.4643,-1.2379,-4.4873,4.0000,0.0000,1.0000,0.0000,0.0000,
6/17/2019 4:38:38 PM,31,DCH,73:13:52.593,00:48:00.007,0,0,Samsung30T_NN_Char,3.6417,-1.4967,-9.5694,-1.2629,-4.5784,4.0000,0.0000,1.0000,0.0000,0.0000,
6/17/2019 4:39:38 PM,31,DCH,73:14:52.595,00:49:00.009,0,0,Samsung30T_NN_Char,3.6338,-1.4967,-9.4643,-1.2879,-4.6692,4.0000,0.0000,1.0000,0.0000,0.0000,
6/17/2019 4:40:38 PM,31,DCH,73:15:52.592,00:50:00.006,0,0,Samsung30T_NN_Char,3.6260,-1.4993,-9.3591,-1.3128,-4.7598,4.0000,0.0000,1.0000,0.0000,0.0000,
6/17/2019 4:41:38 PM,31,DCH,73:16:52.596,00:51:00.010,0,0,Samsung30T_NN_Char,3.6183,-1.4993,-9.1488,-1.3378,-4.8503,4.0000,0.0000,1.0000,0.0000,0.0000,
6/17/2019 4:42:38 PM,31,DCH,73:17:52.592,00:52:00.006,0,0,Samsung30T_NN_Char,3.6107,-1.4993,-9.2540,-1.3628,-4.9405,4.0000,0.0000,1.0000,0.0000,0.0000,
6/17/2019 4:43:38 PM,31,DCH,73:18:52.591,00:53:00.005,0,0,Samsung30T_NN_Char,3.6031,-1.4993,-9.1488,-1.3877,-5.0306,4.0000,0.0000,1.0000,0.0000,0.0000,
6/17/2019 4:44:38 PM,31,DCH,73:19:52.595,00:54:00.009,0,0,Samsung30T_NN_Char,3.5957,-1.4993,-9.0436,-1.4127,-5.1205,4.0000,0.0000,1.0000,0.0000,0.0000,
6/17/2019 4:45:38 PM,31,DCH,73:20:52.586,00:55:00.000,0,0,Samsung30T_NN_Char,3.5881,-1.4993,-9.2540,-1.4377,-5.2102,4.0000,0.0000,1.0000,0.0000,0.0000,
6/17/2019 4:46:38 PM,31,DCH,73:21:52.593,00:56:00.007,0,0,Samsung30T_NN_Char,3.5800,-1.4993,-9.4643,-1.4627,-5.2997,4.0000,0.0000,1.0000,0.0000,0.0000,
6/17/2019 4:47:38 PM,31,DCH,73:22:52.585,00:56:59.999,0,0,Samsung30T_NN_Char,3.5714,-1.4993,-9.7797,-1.4876,-5.3890,4.0000,0.0000,1.0000,0.0000,0.0000,
6/17/2019 4:48:38 PM,31,DCH,73:23:52.587,00:58:00.001,0,0,Samsung30T_NN_Char,3.5632,-1.4967,-9.8849,-1.5126,-5.4780,4.0000,0.0000,1.0000,0.0000,0.0000,
6/17/2019 4:49:38 PM,31,DCH,73:24:52.587,00:59:00.001,0,0,Samsung30T_NN_Char,3.5552,-1.4967,-9.7797,-1.5376,-5.5669,4.0000,0.0000,1.0000,0.0000,0.0000,
6/17/2019 4:50:38 PM,31,DCH,73:25:52.592,01:00:00.006,0,0,Samsung30T_NN_Char,3.5478,-1.4993,-9.5694,-1.5625,-5.6555,4.0000,0.0000,1.0000,0.0000,0.0000,
6/17/2019 4:51:38 PM,31,DCH,73:26:52.596,01:01:00.010,0,0,Samsung30T_NN_Char,3.5409,-1.4967,-9.4643,-1.5875,-5.7441,4.0000,1.0000,1.0000,0.0000,0.0000,
6/17/2019 4:52:38 PM,31,DCH,73:27:52.591,01:02:00.005,0,0,Samsung30T_NN_Char,3.5343,-1.4993,-9.3591,-1.6125,-5.8324,4.0000,1.0000,1.0000,0.0000,0.0000,
6/17/2019 4:53:38 PM,31,DCH,73:28:52.586,01:03:00.000,0,0,Samsung30T_NN_Char,3.5281,-1.4967,-9.1488,-1.6374,-5.9206,4.0000,1.0000,1.0000,0.0000,0.0000,
6/17/2019 4:54:38 PM,31,DCH,73:29:52.597,01:04:00.011,0,0,Samsung30T_NN_Char,3.5220,-1.4967,-9.0436,-1.6624,-6.0086,4.0000,1.0000,1.0000,0.0000,0.0000,
6/17/2019 4:55:38 PM,31,DCH,73:30:52.586,01:05:00.000,0,0,Samsung30T_NN_Char,3.5158,-1.4967,-9.1488,-1.6874,-6.0965,4.0000,1.0000,1.0000,0.0000,0.0000,
6/17/2019 4:56:38 PM,31,DCH,73:31:52.592,01:06:00.006,0,0,Samsung30T_NN_Char,3.5091,-1.4993,-9.2540,-1.7124,-6.1842,4.0000,1.0000,1.0000,0.0000,0.0000,
6/17/2019 4:57:38 PM,31,DCH,73:32:52.584,01:06:59.998,0,0,Samsung30T_NN_Char,3.5020,-1.4993,-9.3591,-1.7373,-6.2717,4.0000,1.0000,1.0000,0.0000,0.0000,
6/17/2019 4:58:38 PM,31,DCH,73:33:52.591,01:08:00.005,0,0,Samsung30T_NN_Char,3.4949,-1.4993,-9.3591,-1.7623,-6.3590,4.0000,1.0000,1.0000,0.0000,0.0000,
6/17/2019 4:59:38 PM,31,DCH,73:34:52.594,01:09:00.008,0,0,Samsung30T_NN_Char,3.4882,-1.4993,-9.2540,-1.7873,-6.4463,4.0000,1.0000,1.0000,0.0000,0.0000,
6/17/2019 5:00:38 PM,31,DCH,73:35:52.586,01:10:00.000,0,0,Samsung30T_NN_Char,3.4814,-1.4967,-9.1488,-1.8122,-6.5333,4.0000,1.0000,1.0000,0.0000,0.0000,
6/17/2019 5:01:38 PM,31,DCH,73:36:52.588,01:11:00.002,0,0,Samsung30T_NN_Char,3.4748,-1.4993,-8.9385,-1.8372,-6.6201,4.0000,1.0000,1.0000,0.0000,0.0000,
6/17/2019 5:02:38 PM,31,DCH,73:37:52.586,01:12:00.000,0,0,Samsung30T_NN_Char,3.4684,-1.4967,-8.9385,-1.8622,-6.7068,4.0000,1.0000,1.0000,0.0000,0.0000,
6/17/2019 5:03:38 PM,31,DCH,73:38:52.585,01:12:59.999,0,0,Samsung30T_NN_Char,3.4620,-1.4993,-8.8333,-1.8872,-6.7933,4.0000,1.0000,1.0000,0.0000,0.0000,
6/17/2019 5:04:38 PM,31,DCH,73:39:52.591,01:14:00.005,0,0,Samsung30T_NN_Char,3.4551,-1.4993,-8.9385,-1.9121,-6.8797,4.0000,1.0000,1.0000,0.0000,0.0000,
6/17/2019 5:05:38 PM,31,DCH,73:40:52.604,01:15:00.018,0,0,Samsung30T_NN_Char,3.4472,-1.4967,-9.3591,-1.9371,-6.9659,4.0000,1.0000,1.0000,0.0000,0.0000,
6/17/2019 5:06:38 PM,31,DCH,73:41:52.590,01:16:00.004,0,0,Samsung30T_NN_Char,3.4386,-1.4967,-9.5694,-1.9621,-7.0518,4.0000,1.0000,1.0000,0.0000,0.0000,
6/17/2019 5:07:38 PM,31,DCH,73:42:52.590,01:17:00.004,0,0,Samsung30T_NN_Char,3.4297,-1.4993,-9.7797,-1.9870,-7.1376,4.0000,1.0000,1.0000,0.0000,0.0000,
6/17/2019 5:08:38 PM,31,DCH,73:43:52.594,01:18:00.008,0,0,Samsung30T_NN_Char,3.4206,-1.4993,-9.8849,-2.0120,-7.2231,4.0000,1.0000,1.0000,0.0000,0.0000,
6/17/2019 5:09:38 PM,31,DCH,73:44:52.590,01:19:00.004,0,0,Samsung30T_NN_Char,3.4115,-1.4967,-9.8849,-2.0370,-7.3084,4.0000,1.0000,1.0000,0.0000,0.0000,
6/17/2019 5:10:38 PM,31,DCH,73:45:52.586,01:20:00.000,0,0,Samsung30T_NN_Char,3.4024,-1.4993,-9.8849,-2.0619,-7.3935,4.0000,1.0000,1.0000,0.0000,0.0000,
6/17/2019 5:11:38 PM,31,DCH,73:46:52.588,01:21:00.002,0,0,Samsung30T_NN_Char,3.3933,-1.4993,-9.8849,-2.0869,-7.4783,4.0000,1.0000,1.0000,0.0000,0.0000,
6/17/2019 5:12:38 PM,31,DCH,73:47:52.591,01:22:00.005,0,0,Samsung30T_NN_Char,3.3840,-1.4993,-9.8849,-2.1119,-7.5630,4.0000,1.0000,1.0000,0.0000,0.0000,
6/17/2019 5:13:38 PM,31,DCH,73:48:52.586,01:23:00.000,0,0,Samsung30T_NN_Char,3.3751,-1.4993,-9.6746,-2.1369,-7.6473,4.0000,1.0000,1.0000,0.0000,0.0000,
6/17/2019 5:14:38 PM,31,DCH,73:49:52.586,01:24:00.000,0,0,Samsung30T_NN_Char,3.3659,-1.4993,-9.7797,-2.1618,-7.7315,4.0000,1.0000,1.0000,0.0000,0.0000,
6/17/2019 5:15:38 PM,31,DCH,73:50:52.588,01:25:00.002,0,0,Samsung30T_NN_Char,3.3565,-1.4967,-9.5694,-2.1868,-7.8154,4.0000,1.0000,1.0000,0.0000,0.0000,
6/17/2019 5:16:38 PM,31,DCH,73:51:52.585,01:25:59.999,0,0,Samsung30T_NN_Char,3.3467,-1.4967,-9.4643,-2.2118,-7.8991,4.0000,1.0000,1.0000,0.0000,0.0000,
6/17/2019 5:17:38 PM,31,DCH,73:52:52.591,01:27:00.005,0,0,Samsung30T_NN_Char,3.3361,-1.4967,-9.4643,-2.2367,-7.9825,4.0000,1.0000,1.0000,0.0000,0.0000,
6/17/2019 5:18:38 PM,31,DCH,73:53:52.596,01:28:00.010,0,0,Samsung30T_NN_Char,3.3245,-1.4993,-9.2540,-2.2617,-8.0657,4.0000,1.0000,1.0000,0.0000,0.0000,
6/17/2019 5:19:38 PM,31,DCH,73:54:52.594,01:29:00.008,0,0,Samsung30T_NN_Char,3.3118,-1.4967,-9.1488,-2.2867,-8.1485,4.0000,1.0000,1.0000,0.0000,0.0000,
6/17/2019 5:20:38 PM,31,DCH,73:55:52.585,01:29:59.999,0,0,Samsung30T_NN_Char,3.2977,-1.4993,-8.9385,-2.3116,-8.2311,4.0000,1.0000,1.0000,0.0000,0.0000,
6/17/2019 5:21:38 PM,31,DCH,73:56:52.584,01:30:59.998,0,0,Samsung30T_NN_Char,3.2817,-1.4993,-8.7282,-2.3366,-8.3132,4.0000,1.0000,1.0000,0.0000,0.0000,
6/17/2019 5:22:38 PM,31,DCH,73:57:52.594,01:32:00.008,0,0,Samsung30T_NN_Char,3.2633,-1.4967,-8.6230,-2.3616,-8.3950,4.0000,1.0000,1.0000,0.0000,0.0000,
6/17/2019 5:23:38 PM,31,DCH,73:58:52.592,01:33:00.006,0,0,Samsung30T_NN_Char,3.2417,-1.4993,-8.4127,-2.3866,-8.4762,4.0000,1.0000,1.0000,0.0000,0.0000,
6/17/2019 5:24:38 PM,31,DCH,73:59:52.597,01:34:00.011,0,0,Samsung30T_NN_Char,3.2159,-1.4967,-8.4127,-2.4115,-8.5569,4.0000,1.0000,1.0000,0.0000,0.0000,
6/17/2019 5:25:38 PM,31,DCH,74:00:52.585,01:34:59.999,0,0,Samsung30T_NN_Char,3.1839,-1.4993,-8.4127,-2.4365,-8.6368,4.0000,1.0000,1.0000,0.0000,0.0000,
6/17/2019 5:26:38 PM,31,DCH,74:01:52.596,01:36:00.010,0,0,Samsung30T_NN_Char,3.1448,-1.4967,-8.4127,-2.4615,-8.7158,4.0000,1.0000,1.0000,0.0000,0.0000,
6/17/2019 5:27:38 PM,31,DCH,74:02:52.591,01:37:00.005,0,0,Samsung30T_NN_Char,3.0976,-1.4993,-8.3075,-2.4864,-8.7937,4.0000,1.0000,1.0000,0.0000,0.0000,
6/17/2019 5:28:38 PM,31,DCH,74:03:52.592,01:38:00.006,0,0,Samsung30T_NN_Char,3.0405,-1.4967,-8.3075,-2.5114,-8.8704,4.0000,1.0000,1.0000,0.0000,0.0000,
6/17/2019 5:29:38 PM,31,DCH,74:04:52.603,01:39:00.017,0,0,Samsung30T_NN_Char,2.9710,-1.4967,-8.2024,-2.5364,-8.9455,4.0000,1.0000,1.0000,0.0000,0.0000,
6/17/2019 5:30:38 PM,31,DCH,74:05:52.593,01:40:00.007,0,0,Samsung30T_NN_Char,2.8851,-1.4993,-8.0972,-2.5614,-9.0187,4.0000,1.0000,1.0000,0.0000,0.0000,
6/17/2019 5:31:38 PM,31,DCH,74:06:52.586,01:41:00.000,0,0,Samsung30T_NN_Char,2.7753,-1.4993,-7.7817,-2.5863,-9.0894,4.0000,1.0000,1.0000,0.0000,0.0000,
6/17/2019 5:32:38 PM,31,DCH,74:07:52.584,01:41:59.998,0,0,Samsung30T_NN_Char,2.6326,-1.4993,-7.4663,-2.6113,-9.1570,4.0000,1.0000,1.0000,0.0000,0.0000,
6/17/2019 5:33:22 PM,31,DCH,74:08:37.192,01:42:44.606,0,0,Samsung30T_NN_Char,2.4999,-1.4993,-7.2559,-2.6299,-9.2047,4.0000,1.0000,1.0000,0.0000,0.0000,
6/17/2019 5:33:22 PM,2,PAU,74:08:37.205,00:00:00.005,0,0,NN_Char_Charge_R2,2.4998,0.0000,-7.2559,0.0000,0.0000,4.0000,1.0000,1.0000,0.0000,0.0000,
6/17/2019 5:33:22 PM,3,PAU,74:08:37.218,00:00:00.005,0,0,NN_Char_Charge_R2,2.5162,0.0000,-7.2559,0.0000,0.0000,4.0000,1.0000,1.0000,0.0000,0.0000,
6/17/2019 5:34:22 PM,4,PAU,74:09:37.231,00:01:00.005,0,0,NN_Char_Charge_R2,3.2671,0.0000,-7.3611,0.0000,0.0000,4.0000,1.0000,1.0000,0.0000,0.0000,
6/17/2019 5:35:22 PM,4,PAU,74:10:37.234,00:02:00.008,0,0,NN_Char_Charge_R2,3.3138,0.0000,-7.8869,0.0000,0.0000,4.0000,1.0000,1.0000,0.0000,0.0000,
6/17/2019 5:36:22 PM,4,PAU,74:11:37.227,00:03:00.001,0,0,NN_Char_Charge_R2,3.3337,0.0000,-8.2024,0.0000,0.0000,4.0000,1.0000,1.0000,0.0000,0.0000,
6/17/2019 5:37:22 PM,4,PAU,74:12:37.229,00:04:00.003,0,0,NN_Char_Charge_R2,3.3457,0.0000,-8.4127,0.0000,0.0000,4.0000,1.0000,1.0000,0.0000,0.0000,
6/17/2019 5:38:22 PM,4,PAU,74:13:37.231,00:05:00.005,0,0,NN_Char_Charge_R2,3.3539,0.0000,-8.7282,0.0000,0.0000,4.0000,1.0000,1.0000,0.0000,0.0000,
6/17/2019 5:39:22 PM,4,PAU,74:14:37.227,00:06:00.001,0,0,NN_Char_Charge_R2,3.3598,0.0000,-8.9385,0.0000,0.0000,4.0000,1.0000,1.0000,0.0000,0.0000,
6/17/2019 5:40:22 PM,4,PAU,74:15:37.224,00:06:59.998,0,0,NN_Char_Charge_R2,3.3644,0.0000,-9.2540,0.0000,0.0000,4.0000,1.0000,1.0000,0.0000,0.0000,
6/17/2019 5:41:22 PM,4,PAU,74:16:37.234,00:08:00.008,0,0,NN_Char_Charge_R2,3.3681,0.0000,-9.4643,0.0000,0.0000,4.0000,1.0000,1.0000,0.0000,0.0000,
6/17/2019 5:42:22 PM,4,PAU,74:17:37.248,00:09:00.022,0,0,NN_Char_Charge_R2,3.3711,0.0000,-9.6746,0.0000,0.0000,4.0000,1.0000,1.0000,0.0000,0.0000,
6/17/2019 5:43:22 PM,4,PAU,74:18:37.227,00:10:00.001,0,0,NN_Char_Charge_R2,3.3735,0.0000,-9.7797,0.0000,0.0000,4.0000,1.0000,1.0000,0.0000,0.0000,
6/17/2019 5:44:22 PM,4,PAU,74:19:37.227,00:11:00.001,0,0,NN_Char_Charge_R2,3.3757,0.0000,-9.7797,0.0000,0.0000,4.0000,1.0000,1.0000,0.0000,0.0000,
6/17/2019 5:45:22 PM,4,PAU,74:20:37.227,00:12:00.001,0,0,NN_Char_Charge_R2,3.3774,0.0000,-9.8849,0.0000,0.0000,4.0000,1.0000,1.0000,0.0000,0.0000,
6/17/2019 5:46:22 PM,4,PAU,74:21:37.241,00:13:00.015,0,0,NN_Char_Charge_R2,3.3789,0.0000,-9.8849,0.0000,0.0000,4.0000,1.0000,1.0000,0.0000,0.0000,
6/17/2019 5:47:22 PM,4,PAU,74:22:37.226,00:14:00.000,0,0,NN_Char_Charge_R2,3.3802,0.0000,-9.7797,0.0000,0.0000,4.0000,1.0000,1.0000,0.0000,0.0000,
6/17/2019 5:48:22 PM,4,PAU,74:23:37.234,00:15:00.008,0,0,NN_Char_Charge_R2,3.3814,0.0000,-9.7797,0.0000,0.0000,4.0000,1.0000,1.0000,0.0000,0.0000,
6/17/2019 5:49:22 PM,4,PAU,74:24:37.227,00:16:00.001,0,0,NN_Char_Charge_R2,3.3826,0.0000,-9.7797,0.0000,0.0000,4.0000,1.0000,1.0000,0.0000,0.0000,
6/17/2019 5:50:22 PM,4,PAU,74:25:37.231,00:17:00.005,0,0,NN_Char_Charge_R2,3.3834,0.0000,-9.7797,0.0000,0.0000,4.0000,1.0000,1.0000,0.0000,0.0000,
6/17/2019 5:51:22 PM,4,PAU,74:26:37.227,00:18:00.001,0,0,NN_Char_Charge_R2,3.3844,0.0000,-9.8849,0.0000,0.0000,4.0000,1.0000,1.0000,0.0000,0.0000,
6/17/2019 5:52:22 PM,4,PAU,74:27:37.224,00:18:59.998,0,0,NN_Char_Charge_R2,3.3853,0.0000,-9.8849,0.0000,0.0000,4.0000,1.0000,1.0000,0.0000,0.0000,
6/17/2019 5:53:22 PM,4,PAU,74:28:37.232,00:20:00.006,0,0,NN_Char_Charge_R2,3.3860,0.0000,-9.9901,0.0000,0.0000,4.0000,1.0000,1.0000,0.0000,0.0000,
6/17/2019 5:54:22 PM,4,PAU,74:29:37.233,00:21:00.007,0,0,NN_Char_Charge_R2,3.3866,0.0000,-9.8849,0.0000,0.0000,4.0000,1.0000,1.0000,0.0000,0.0000,
6/17/2019 5:55:22 PM,4,PAU,74:30:37.227,00:22:00.001,0,0,NN_Char_Charge_R2,3.3871,0.0000,-9.8849,0.0000,0.0000,4.0000,1.0000,1.0000,0.0000,0.0000,
6/17/2019 5:56:22 PM,4,PAU,74:31:37.230,00:23:00.004,0,0,NN_Char_Charge_R2,3.3878,0.0000,-9.8849,0.0000,0.0000,4.0000,1.0000,1.0000,0.0000,0.0000,
6/17/2019 5:57:22 PM,4,PAU,74:32:37.231,00:24:00.005,0,0,NN_Char_Charge_R2,3.3883,0.0000,-9.7797,0.0000,0.0000,4.0000,1.0000,1.0000,0.0000,0.0000,
6/17/2019 5:58:22 PM,4,PAU,74:33:37.231,00:25:00.005,0,0,NN_Char_Charge_R2,3.3888,0.0000,-9.8849,0.0000,0.0000,4.0000,1.0000,1.0000,0.0000,0.0000,
6/17/2019 5:59:22 PM,4,PAU,74:34:37.233,00:26:00.007,0,0,NN_Char_Charge_R2,3.3893,0.0000,-9.9901,0.0000,0.0000,4.0000,1.0000,1.0000,0.0000,0.0000,
6/17/2019 6:00:22 PM,4,PAU,74:35:37.243,00:27:00.017,0,0,NN_Char_Charge_R2,3.3898,0.0000,-10.0952,0.0000,0.0000,4.0000,1.0000,1.0000,0.0000,0.0000,
6/17/2019 6:01:22 PM,4,PAU,74:36:37.230,00:28:00.004,0,0,NN_Char_Charge_R2,3.3902,0.0000,-10.2004,0.0000,0.0000,4.0000,1.0000,1.0000,0.0000,0.0000,
6/17/2019 6:02:22 PM,4,PAU,74:37:37.230,00:29:00.004,0,0,NN_Char_Charge_R2,3.3905,0.0000,-10.3055,0.0000,0.0000,4.0000,1.0000,1.0000,0.0000,0.0000,
6/17/2019 6:03:22 PM,4,PAU,74:38:37.229,00:30:00.003,0,0,NN_Char_Charge_R2,3.3910,0.0000,-10.2004,0.0000,0.0000,4.0000,1.0000,1.0000,0.0000,0.0000,
6/17/2019 6:04:22 PM,4,PAU,74:39:37.234,00:31:00.008,0,0,NN_Char_Charge_R2,3.3913,0.0000,-10.3055,0.0000,0.0000,4.0000,1.0000,1.0000,0.0000,0.0000,
6/17/2019 6:05:22 PM,4,PAU,74:40:37.224,00:31:59.998,0,0,NN_Char_Charge_R2,3.3917,0.0000,-10.3055,0.0000,0.0000,4.0000,1.0000,1.0000,0.0000,0.0000,
6/17/2019 6:06:22 PM,4,PAU,74:41:37.233,00:33:00.007,0,0,NN_Char_Charge_R2,3.3920,0.0000,-10.5159,0.0000,0.0000,4.0000,1.0000,1.0000,0.0000,0.0000,
6/17/2019 6:07:22 PM,4,PAU,74:42:37.235,00:34:00.009,0,0,NN_Char_Charge_R2,3.3922,0.0000,-10.3055,0.0000,0.0000,4.0000,1.0000,1.0000,0.0000,0.0000,
6/17/2019 6:08:22 PM,4,PAU,74:43:37.228,00:35:00.002,0,0,NN_Char_Charge_R2,3.3925,0.0000,-10.2004,0.0000,0.0000,4.0000,1.0000,1.0000,0.0000,0.0000,
6/17/2019 6:09:22 PM,4,PAU,74:44:37.236,00:36:00.010,0,0,NN_Char_Charge_R2,3.3927,0.0000,-10.2004,0.0000,0.0000,4.0000,1.0000,1.0000,0.0000,0.0000,
6/17/2019 6:10:22 PM,4,PAU,74:45:37.227,00:37:00.001,0,0,NN_Char_Charge_R2,3.3930,0.0000,-10.2004,0.0000,0.0000,4.0000,1.0000,1.0000,0.0000,0.0000,
6/17/2019 6:11:22 PM,4,PAU,74:46:37.226,00:38:00.000,0,0,NN_Char_Charge_R2,3.3932,0.0000,-10.2004,0.0000,0.0000,4.0000,1.0000,1.0000,0.0000,0.0000,
6/17/2019 6:12:22 PM,4,PAU,74:47:37.230,00:39:00.004,0,0,NN_Char_Charge_R2,3.3935,0.0000,-10.0952,0.0000,0.0000,4.0000,1.0000,1.0000,0.0000,0.0000,
6/17/2019 6:13:22 PM,4,PAU,74:48:37.231,00:40:00.005,0,0,NN_Char_Charge_R2,3.3937,0.0000,-9.9901,0.0000,0.0000,4.0000,1.0000,1.0000,0.0000,0.0000,
6/17/2019 6:14:22 PM,4,PAU,74:49:37.229,00:41:00.003,0,0,NN_Char_Charge_R2,3.3939,0.0000,-10.0952,0.0000,0.0000,4.0000,1.0000,1.0000,0.0000,0.0000,
6/17/2019 6:15:22 PM,4,PAU,74:50:37.231,00:42:00.005,0,0,NN_Char_Charge_R2,3.3940,0.0000,-10.0952,0.0000,0.0000,4.0000,1.0000,1.0000,0.0000,0.0000,
6/17/2019 6:16:22 PM,4,PAU,74:51:37.228,00:43:00.002,0,0,NN_Char_Charge_R2,3.3944,0.0000,-10.0952,0.0000,0.0000,4.0000,1.0000,1.0000,0.0000,1.0000,
6/17/2019 6:17:22 PM,4,PAU,74:52:37.228,00:44:00.002,0,0,NN_Char_Charge_R2,3.3946,0.0000,-9.9901,0.0000,0.0000,4.0000,1.0000,1.0000,0.0000,1.0000,
6/17/2019 6:18:22 PM,4,PAU,74:53:37.235,00:45:00.009,0,0,NN_Char_Charge_R2,3.3947,0.0000,-9.9901,0.0000,0.0000,4.0000,1.0000,1.0000,0.0000,1.0000,
6/17/2019 6:19:22 PM,4,PAU,74:54:37.239,00:46:00.013,0,0,NN_Char_Charge_R2,3.3949,0.0000,-9.7797,0.0000,0.0000,4.0000,1.0000,1.0000,0.0000,1.0000,
6/17/2019 6:20:22 PM,4,PAU,74:55:37.234,00:47:00.008,0,0,NN_Char_Charge_R2,3.3951,0.0000,-9.6746,0.0000,0.0000,4.0000,1.0000,1.0000,0.0000,1.0000,
6/17/2019 6:21:22 PM,4,PAU,74:56:37.234,00:48:00.008,0,0,NN_Char_Charge_R2,3.3952,0.0000,-9.6746,0.0000,0.0000,4.0000,1.0000,1.0000,0.0000,1.0000,
6/17/2019 6:22:22 PM,4,PAU,74:57:37.226,00:49:00.000,0,0,NN_Char_Charge_R2,3.3954,0.0000,-9.5694,0.0000,0.0000,4.0000,1.0000,1.0000,0.0000,1.0000,
6/17/2019 6:23:22 PM,4,PAU,74:58:37.225,00:49:59.999,0,0,NN_Char_Charge_R2,3.3956,0.0000,-9.6746,0.0000,0.0000,4.0000,1.0000,1.0000,0.0000,1.0000,
6/17/2019 6:24:22 PM,4,PAU,74:59:37.236,00:51:00.010,0,0,NN_Char_Charge_R2,3.3957,0.0000,-9.5694,0.0000,0.0000,4.0000,1.0000,1.0000,0.0000,1.0000,
6/17/2019 6:25:22 PM,4,PAU,75:00:37.226,00:52:00.000,0,0,NN_Char_Charge_R2,3.3959,0.0000,-9.4643,0.0000,0.0000,4.0000,1.0000,1.0000,0.0000,1.0000,
6/17/2019 6:26:22 PM,4,PAU,75:01:37.225,00:52:59.999,0,0,NN_Char_Charge_R2,3.3961,0.0000,-9.4643,0.0000,0.0000,4.0000,1.0000,1.0000,0.0000,1.0000,
6/17/2019 6:27:22 PM,4,PAU,75:02:37.225,00:53:59.999,0,0,NN_Char_Charge_R2,3.3962,0.0000,-9.4643,0.0000,0.0000,4.0000,1.0000,1.0000,0.0000,1.0000,
6/17/2019 6:28:22 PM,4,PAU,75:03:37.234,00:55:00.008,0,0,NN_Char_Charge_R2,3.3964,0.0000,-9.4643,0.0000,0.0000,4.0000,1.0000,1.0000,0.0000,1.0000,
6/17/2019 6:29:22 PM,4,PAU,75:04:37.231,00:56:00.005,0,0,NN_Char_Charge_R2,3.3966,0.0000,-9.5694,0.0000,0.0000,4.0000,1.0000,1.0000,0.0000,1.0000,
6/17/2019 6:30:22 PM,4,PAU,75:05:37.237,00:57:00.011,0,0,NN_Char_Charge_R2,3.3966,0.0000,-9.5694,0.0000,0.0000,4.0000,1.0000,1.0000,0.0000,1.0000,
6/17/2019 6:31:22 PM,4,PAU,75:06:37.230,00:58:00.004,0,0,NN_Char_Charge_R2,3.3967,0.0000,-9.5694,0.0000,0.0000,4.0000,1.0000,1.0000,0.0000,1.0000,
6/17/2019 6:32:22 PM,4,PAU,75:07:37.234,00:59:00.008,0,0,NN_Char_Charge_R2,3.3969,0.0000,-9.5694,0.0000,0.0000,4.0000,1.0000,1.0000,0.0000,1.0000,
6/17/2019 6:33:22 PM,4,PAU,75:08:37.231,01:00:00.005,0,0,NN_Char_Charge_R2,3.3971,0.0000,-9.5694,0.0000,0.0000,4.0000,1.0000,1.0000,0.0000,1.0000,
6/17/2019 6:34:22 PM,4,PAU,75:09:37.230,01:01:00.004,0,0,NN_Char_Charge_R2,3.3972,0.0000,-9.5694,0.0000,0.0000,4.0000,1.0000,1.0000,0.0000,1.0000,
6/17/2019 6:35:22 PM,4,PAU,75:10:37.234,01:02:00.008,0,0,NN_Char_Charge_R2,3.3972,0.0000,-9.5694,0.0000,0.0000,4.0000,1.0000,1.0000,0.0000,1.0000,
6/17/2019 6:36:22 PM,4,PAU,75:11:37.234,01:03:00.008,0,0,NN_Char_Charge_R2,3.3974,0.0000,-9.7797,0.0000,0.0000,4.0000,1.0000,1.0000,0.0000,1.0000,
6/17/2019 6:37:22 PM,4,PAU,75:12:37.246,01:04:00.020,0,0,NN_Char_Charge_R2,3.3976,0.0000,-9.9901,0.0000,0.0000,4.0000,1.0000,1.0000,0.0000,1.0000,
6/17/2019 6:38:22 PM,4,PAU,75:13:37.233,01:05:00.007,0,0,NN_Char_Charge_R2,3.3976,0.0000,-9.8849,0.0000,0.0000,4.0000,1.0000,1.0000,0.0000,1.0000,
6/17/2019 6:39:22 PM,4,PAU,75:14:37.231,01:06:00.005,0,0,NN_Char_Charge_R2,3.3978,0.0000,-9.9901,0.0000,0.0000,4.0000,1.0000,1.0000,0.0000,1.0000,
6/17/2019 6:40:22 PM,4,PAU,75:15:37.233,01:07:00.007,0,0,NN_Char_Charge_R2,3.3979,0.0000,-9.8849,0.0000,0.0000,4.0000,1.0000,1.0000,0.0000,1.0000,
6/17/2019 6:41:22 PM,4,PAU,75:16:37.229,01:08:00.003,0,0,NN_Char_Charge_R2,3.3979,0.0000,-9.9901,0.0000,0.0000,4.0000,1.0000,1.0000,0.0000,1.0000,
6/17/2019 6:42:22 PM,4,PAU,75:17:37.232,01:09:00.006,0,0,NN_Char_Charge_R2,3.3981,0.0000,-9.8849,0.0000,0.0000,4.0000,1.0000,1.0000,0.0000,1.0000,
6/17/2019 6:43:22 PM,4,PAU,75:18:37.227,01:10:00.001,0,0,NN_Char_Charge_R2,3.3983,0.0000,-9.8849,0.0000,0.0000,4.0000,1.0000,1.0000,0.0000,1.0000,
6/17/2019 6:44:22 PM,4,PAU,75:19:37.235,01:11:00.009,0,0,NN_Char_Charge_R2,3.3983,0.0000,-9.7797,0.0000,0.0000,4.0000,1.0000,1.0000,0.0000,1.0000,
6/17/2019 6:45:22 PM,4,PAU,75:20:37.231,01:12:00.005,0,0,NN_Char_Charge_R2,3.3984,0.0000,-9.7797,0.0000,0.0000,4.0000,1.0000,1.0000,0.0000,1.0000,
6/17/2019 6:46:22 PM,4,PAU,75:21:37.233,01:13:00.007,0,0,NN_Char_Charge_R2,3.3984,0.0000,-9.8849,0.0000,0.0000,4.0000,1.0000,1.0000,0.0000,1.0000,
6/17/2019 6:47:22 PM,4,PAU,75:22:37.235,01:14:00.009,0,0,NN_Char_Charge_R2,3.3986,0.0000,-9.8849,0.0000,0.0000,4.0000,1.0000,1.0000,0.0000,1.0000,
6/17/2019 6:48:22 PM,4,PAU,75:23:37.238,01:15:00.012,0,0,NN_Char_Charge_R2,3.3986,0.0000,-9.8849,0.0000,0.0000,4.0000,1.0000,1.0000,0.0000,1.0000,
6/17/2019 6:49:22 PM,4,PAU,75:24:37.234,01:16:00.008,0,0,NN_Char_Charge_R2,3.3988,0.0000,-9.8849,0.0000,0.0000,4.0000,1.0000,1.0000,0.0000,1.0000,
6/17/2019 6:50:22 PM,4,PAU,75:25:37.227,01:17:00.001,0,0,NN_Char_Charge_R2,3.3988,0.0000,-9.8849,0.0000,0.0000,4.0000,1.0000,1.0000,0.0000,1.0000,
6/17/2019 6:51:22 PM,4,PAU,75:26:37.229,01:18:00.003,0,0,NN_Char_Charge_R2,3.3989,0.0000,-9.9901,0.0000,0.0000,4.0000,1.0000,1.0000,0.0000,1.0000,
6/17/2019 6:52:22 PM,4,PAU,75:27:37.229,01:19:00.003,0,0,NN_Char_Charge_R2,3.3991,0.0000,-10.0952,0.0000,0.0000,4.0000,1.0000,1.0000,0.0000,1.0000,
6/17/2019 6:53:22 PM,4,PAU,75:28:37.229,01:20:00.003,0,0,NN_Char_Charge_R2,3.3991,0.0000,-10.0952,0.0000,0.0000,4.0000,1.0000,1.0000,0.0000,1.0000,
6/17/2019 6:54:22 PM,4,PAU,75:29:37.228,01:21:00.002,0,0,NN_Char_Charge_R2,3.3991,0.0000,-9.8849,0.0000,0.0000,4.0000,1.0000,1.0000,0.0000,1.0000,
6/17/2019 6:55:22 PM,4,PAU,75:30:37.245,01:22:00.019,0,0,NN_Char_Charge_R2,3.3993,0.0000,-9.8849,0.0000,0.0000,4.0000,1.0000,1.0000,0.0000,1.0000,
6/17/2019 6:56:22 PM,4,PAU,75:31:37.227,01:23:00.001,0,0,NN_Char_Charge_R2,3.3993,0.0000,-10.0952,0.0000,0.0000,4.0000,1.0000,1.0000,0.0000,1.0000,
6/17/2019 6:57:22 PM,4,PAU,75:32:37.235,01:24:00.009,0,0,NN_Char_Charge_R2,3.3994,0.0000,-9.9901,0.0000,0.0000,4.0000,1.0000,1.0000,0.0000,1.0000,
6/17/2019 6:58:22 PM,4,PAU,75:33:37.244,01:25:00.018,0,0,NN_Char_Charge_R2,3.3994,0.0000,-9.9901,0.0000,0.0000,4.0000,1.0000,1.0000,0.0000,1.0000,
6/17/2019 6:59:22 PM,4,PAU,75:34:37.228,01:26:00.002,0,0,NN_Char_Charge_R2,3.3996,0.0000,-9.8849,0.0000,0.0000,4.0000,1.0000,1.0000,0.0000,1.0000,
6/17/2019 7:00:22 PM,4,PAU,75:35:37.225,01:26:59.999,0,0,NN_Char_Charge_R2,3.3996,0.0000,-9.9901,0.0000,0.0000,4.0000,1.0000,1.0000,0.0000,1.0000,
6/17/2019 7:01:22 PM,4,PAU,75:36:37.233,01:28:00.007,0,0,NN_Char_Charge_R2,3.3998,0.0000,-9.9901,0.0000,0.0000,4.0000,1.0000,1.0000,0.0000,1.0000,
6/17/2019 7:02:22 PM,4,PAU,75:37:37.226,01:29:00.000,0,0,NN_Char_Charge_R2,3.3998,0.0000,-9.9901,0.0000,0.0000,4.0000,1.0000,1.0000,0.0000,1.0000,
6/17/2019 7:03:22 PM,4,PAU,75:38:37.224,01:29:59.998,0,0,NN_Char_Charge_R2,3.3998,0.0000,-9.9901,0.0000,0.0000,4.0000,1.0000,1.0000,0.0000,1.0000,
6/17/2019 7:04:22 PM,4,PAU,75:39:37.225,01:30:59.999,0,0,NN_Char_Charge_R2,3.3999,0.0000,-9.9901,0.0000,0.0000,4.0000,1.0000,1.0000,0.0000,1.0000,
6/17/2019 7:05:22 PM,4,PAU,75:40:37.232,01:32:00.006,0,0,NN_Char_Charge_R2,3.3999,0.0000,-10.2004,0.0000,0.0000,4.0000,1.0000,1.0000,0.0000,1.0000,
6/17/2019 7:06:22 PM,4,PAU,75:41:37.234,01:33:00.008,0,0,NN_Char_Charge_R2,3.4001,0.0000,-10.2004,0.0000,0.0000,4.0000,1.0000,1.0000,0.0000,1.0000,
6/17/2019 7:07:22 PM,4,PAU,75:42:37.230,01:34:00.004,0,0,NN_Char_Charge_R2,3.4001,0.0000,-10.2004,0.0000,0.0000,4.0000,1.0000,1.0000,0.0000,1.0000,
6/17/2019 7:08:22 PM,4,PAU,75:43:37.226,01:35:00.000,0,0,NN_Char_Charge_R2,3.4003,0.0000,-10.2004,0.0000,0.0000,4.0000,1.0000,1.0000,0.0000,1.0000,
6/17/2019 7:09:22 PM,4,PAU,75:44:37.225,01:35:59.999,0,0,NN_Char_Charge_R2,3.4003,0.0000,-10.4107,0.0000,0.0000,4.0000,1.0000,1.0000,0.0000,1.0000,
6/17/2019 7:10:22 PM,4,PAU,75:45:37.228,01:37:00.002,0,0,NN_Char_Charge_R2,3.4003,0.0000,-10.6210,0.0000,0.0000,4.0000,1.0000,1.0000,0.0000,1.0000,
6/17/2019 7:11:22 PM,4,PAU,75:46:37.231,01:38:00.005,0,0,NN_Char_Charge_R2,3.4005,0.0000,-11.0416,0.0000,0.0000,4.0000,1.0000,1.0000,0.0000,1.0000,
6/17/2019 7:12:22 PM,4,PAU,75:47:37.236,01:39:00.010,0,0,NN_Char_Charge_R2,3.4005,0.0000,-11.2520,0.0000,0.0000,4.0000,1.0000,1.0000,0.0000,1.0000,
6/17/2019 7:13:22 PM,4,PAU,75:48:37.231,01:40:00.005,0,0,NN_Char_Charge_R2,3.4006,0.0000,-11.5674,0.0000,0.0000,4.0000,1.0000,1.0000,0.0000,1.0000,
6/17/2019 7:14:22 PM,4,PAU,75:49:37.231,01:41:00.005,0,0,NN_Char_Charge_R2,3.4006,0.0000,-11.7778,0.0000,0.0000,4.0000,1.0000,1.0000,0.0000,1.0000,
6/17/2019 7:15:22 PM,4,PAU,75:50:37.228,01:42:00.002,0,0,NN_Char_Charge_R2,3.4008,0.0000,-11.8829,0.0000,0.0000,4.0000,1.0000,1.0000,0.0000,1.0000,
6/17/2019 7:16:22 PM,4,PAU,75:51:37.231,01:43:00.005,0,0,NN_Char_Charge_R2,3.4008,0.0000,-12.0932,0.0000,0.0000,4.0000,1.0000,1.0000,0.0000,1.0000,
6/17/2019 7:17:22 PM,4,PAU,75:52:37.229,01:44:00.003,0,0,NN_Char_Charge_R2,3.4010,0.0000,-12.1984,0.0000,0.0000,4.0000,1.0000,1.0000,0.0000,1.0000,
6/17/2019 7:18:22 PM,4,PAU,75:53:37.230,01:45:00.004,0,0,NN_Char_Charge_R2,3.4010,0.0000,-12.3035,0.0000,0.0000,4.0000,1.0000,1.0000,0.0000,1.0000,
6/17/2019 7:19:22 PM,4,PAU,75:54:37.230,01:46:00.004,0,0,NN_Char_Charge_R2,3.4010,0.0000,-12.4087,0.0000,0.0000,4.0000,1.0000,1.0000,0.0000,1.0000,
6/17/2019 7:20:22 PM,4,PAU,75:55:37.225,01:46:59.999,0,0,NN_Char_Charge_R2,3.4011,0.0000,-12.6190,0.0000,0.0000,4.0000,1.0000,1.0000,0.0000,1.0000,
6/17/2019 7:21:22 PM,4,PAU,75:56:37.230,01:48:00.004,0,0,NN_Char_Charge_R2,3.4011,0.0000,-12.5139,0.0000,0.0000,4.0000,1.0000,1.0000,0.0000,1.0000,
6/17/2019 7:22:22 PM,4,PAU,75:57:37.230,01:49:00.004,0,0,NN_Char_Charge_R2,3.4011,0.0000,-12.4087,0.0000,0.0000,4.0000,1.0000,1.0000,0.0000,1.0000,
6/17/2019 7:23:22 PM,4,PAU,75:58:37.229,01:50:00.003,0,0,NN_Char_Charge_R2,3.4011,0.0000,-12.4087,0.0000,0.0000,4.0000,1.0000,1.0000,0.0000,1.0000,
6/17/2019 7:24:22 PM,4,PAU,75:59:37.233,01:51:00.007,0,0,NN_Char_Charge_R2,3.4013,0.0000,-12.6190,0.0000,0.0000,4.0000,1.0000,1.0000,0.0000,1.0000,
6/17/2019 7:25:22 PM,4,PAU,76:00:37.229,01:52:00.003,0,0,NN_Char_Charge_R2,3.4013,0.0000,-12.6190,0.0000,0.0000,4.0000,1.0000,1.0000,0.0000,1.0000,
6/17/2019 7:26:22 PM,4,PAU,76:01:37.225,01:52:59.999,0,0,NN_Char_Charge_R2,3.4013,0.0000,-12.5139,0.0000,0.0000,4.0000,1.0000,1.0000,0.0000,1.0000,
6/17/2019 7:27:22 PM,4,PAU,76:02:37.231,01:54:00.005,0,0,NN_Char_Charge_R2,3.4013,0.0000,-12.4087,0.0000,0.0000,4.0000,1.0000,1.0000,0.0000,1.0000,
6/17/2019 7:28:22 PM,4,PAU,76:03:37.225,01:54:59.999,0,0,NN_Char_Charge_R2,3.4013,0.0000,-12.3035,0.0000,0.0000,4.0000,1.0000,1.0000,0.0000,1.0000,
6/17/2019 7:29:22 PM,4,PAU,76:04:37.228,01:56:00.002,0,0,NN_Char_Charge_R2,3.4015,0.0000,-12.0932,0.0000,0.0000,4.0000,1.0000,1.0000,0.0000,1.0000,
6/17/2019 7:30:22 PM,4,PAU,76:05:37.230,01:57:00.004,0,0,NN_Char_Charge_R2,3.4015,0.0000,-11.9881,0.0000,0.0000,4.0000,1.0000,1.0000,0.0000,1.0000,
6/17/2019 7:31:22 PM,4,PAU,76:06:37.230,01:58:00.004,0,0,NN_Char_Charge_R2,3.4015,0.0000,-11.6726,0.0000,0.0000,4.0000,1.0000,1.0000,0.0000,1.0000,
6/17/2019 7:32:22 PM,4,PAU,76:07:37.229,01:59:00.003,0,0,NN_Char_Charge_R2,3.4015,0.0000,-11.6726,0.0000,0.0000,4.0000,1.0000,1.0000,0.0000,1.0000,
6/17/2019 7:33:22 PM,4,PAU,76:08:37.232,02:00:00.006,0,0,NN_Char_Charge_R2,3.4015,0.0000,-11.3571,0.0000,0.0000,4.0000,1.0000,1.0000,0.0000,1.0000,
6/17/2019 7:34:22 PM,4,PAU,76:09:37.224,02:00:59.998,0,0,NN_Char_Charge_R2,3.4015,0.0000,-10.9365,0.0000,0.0000,4.0000,1.0000,1.0000,0.0000,1.0000,
6/17/2019 7:35:22 PM,4,PAU,76:10:37.225,02:01:59.999,0,0,NN_Char_Charge_R2,3.4015,0.0000,-10.7262,0.0000,0.0000,4.0000,1.0000,1.0000,0.0000,1.0000,
6/17/2019 7:36:22 PM,4,PAU,76:11:37.229,02:03:00.003,0,0,NN_Char_Charge_R2,3.4015,0.0000,-10.5159,0.0000,0.0000,4.0000,1.0000,1.0000,0.0000,1.0000,
6/17/2019 7:37:22 PM,4,PAU,76:12:37.230,02:04:00.004,0,0,NN_Char_Charge_R2,3.4015,0.0000,-10.3055,0.0000,0.0000,4.0000,1.0000,1.0000,0.0000,1.0000,
6/17/2019 7:38:22 PM,4,PAU,76:13:37.231,02:05:00.005,0,0,NN_Char_Charge_R2,3.4015,0.0000,-10.2004,0.0000,0.0000,4.0000,1.0000,1.0000,0.0000,1.0000,
6/17/2019 7:39:22 PM,4,PAU,76:14:37.225,02:05:59.999,0,0,NN_Char_Charge_R2,3.4015,0.0000,-10.0952,0.0000,0.0000,4.0000,1.0000,1.0000,0.0000,1.0000,
6/17/2019 7:40:22 PM,4,PAU,76:15:37.230,02:07:00.004,0,0,NN_Char_Charge_R2,3.4015,0.0000,-9.8849,0.0000,0.0000,4.0000,1.0000,1.0000,0.0000,1.0000,
6/17/2019 7:41:22 PM,4,PAU,76:16:37.235,02:08:00.009,0,0,NN_Char_Charge_R2,3.4015,0.0000,-9.7797,0.0000,0.0000,4.0000,1.0000,1.0000,0.0000,1.0000,
6/17/2019 7:42:22 PM,4,PAU,76:17:37.235,02:09:00.009,0,0,NN_Char_Charge_R2,3.4015,0.0000,-9.5694,0.0000,0.0000,4.0000,1.0000,1.0000,0.0000,1.0000,
6/17/2019 7:43:22 PM,4,PAU,76:18:37.231,02:10:00.005,0,0,NN_Char_Charge_R2,3.4016,0.0000,-9.3591,0.0000,0.0000,4.0000,1.0000,1.0000,0.0000,1.0000,
6/17/2019 7:44:22 PM,4,PAU,76:19:37.230,02:11:00.004,0,0,NN_Char_Charge_R2,3.4016,0.0000,-9.2540,0.0000,0.0000,4.0000,1.0000,1.0000,0.0000,1.0000,
6/17/2019 7:45:22 PM,4,PAU,76:20:37.230,02:12:00.004,0,0,NN_Char_Charge_R2,3.4016,0.0000,-9.0436,0.0000,0.0000,4.0000,1.0000,1.0000,0.0000,1.0000,
6/17/2019 7:46:22 PM,4,PAU,76:21:37.231,02:13:00.005,0,0,NN_Char_Charge_R2,3.4016,0.0000,-9.0436,0.0000,0.0000,4.0000,1.0000,1.0000,0.0000,1.0000,
6/17/2019 7:47:22 PM,4,PAU,76:22:37.235,02:14:00.009,0,0,NN_Char_Charge_R2,3.4016,0.0000,-8.9385,0.0000,0.0000,4.0000,1.0000,1.0000,0.0000,1.0000,
6/17/2019 7:48:22 PM,4,PAU,76:23:37.235,02:15:00.009,0,0,NN_Char_Charge_R2,3.4016,0.0000,-8.7282,0.0000,0.0000,4.0000,1.0000,1.0000,0.0000,1.0000,
6/17/2019 7:49:22 PM,4,PAU,76:24:37.232,02:16:00.006,0,0,NN_Char_Charge_R2,3.4018,0.0000,-8.6230,0.0000,0.0000,4.0000,1.0000,1.0000,0.0000,1.0000,
6/17/2019 7:50:22 PM,4,PAU,76:25:37.226,02:17:00.000,0,0,NN_Char_Charge_R2,3.4018,0.0000,-8.6230,0.0000,0.0000,4.0000,1.0000,1.0000,0.0000,1.0000,
6/17/2019 7:51:22 PM,4,PAU,76:26:37.233,02:18:00.007,0,0,NN_Char_Charge_R2,3.4018,0.0000,-8.6230,0.0000,0.0000,4.0000,1.0000,1.0000,0.0000,1.0000,
6/17/2019 7:52:22 PM,4,PAU,76:27:37.237,02:19:00.011,0,0,NN_Char_Charge_R2,3.4018,0.0000,-8.6230,0.0000,0.0000,4.0000,1.0000,1.0000,0.0000,1.0000,
6/17/2019 7:53:22 PM,4,PAU,76:28:37.233,02:20:00.007,0,0,NN_Char_Charge_R2,3.4018,0.0000,-8.5178,0.0000,0.0000,4.0000,1.0000,1.0000,0.0000,1.0000,
6/17/2019 7:54:22 PM,4,PAU,76:29:37.229,02:21:00.003,0,0,NN_Char_Charge_R2,3.4020,0.0000,-8.4127,0.0000,0.0000,4.0000,1.0000,1.0000,0.0000,1.0000,
6/17/2019 7:55:22 PM,4,PAU,76:30:37.234,02:22:00.008,0,0,NN_Char_Charge_R2,3.4020,0.0000,-8.4127,0.0000,0.0000,4.0000,1.0000,1.0000,0.0000,1.0000,
6/17/2019 7:56:22 PM,4,PAU,76:31:37.234,02:23:00.008,0,0,NN_Char_Charge_R2,3.4020,0.0000,-8.3075,0.0000,0.0000,4.0000,1.0000,1.0000,0.0000,1.0000,
6/17/2019 7:57:22 PM,4,PAU,76:32:37.231,02:24:00.005,0,0,NN_Char_Charge_R2,3.4020,0.0000,-8.3075,0.0000,0.0000,4.0000,1.0000,1.0000,0.0000,1.0000,
6/17/2019 7:58:22 PM,4,PAU,76:33:37.226,02:25:00.000,0,0,NN_Char_Charge_R2,3.4020,0.0000,-8.2024,0.0000,0.0000,4.0000,1.0000,1.0000,0.0000,1.0000,
6/17/2019 7:59:22 PM,4,PAU,76:34:37.225,02:25:59.999,0,0,NN_Char_Charge_R2,3.4021,0.0000,-8.2024,0.0000,0.0000,4.0000,1.0000,1.0000,0.0000,1.0000,
6/17/2019 8:00:22 PM,4,PAU,76:35:37.246,02:27:00.020,0,0,NN_Char_Charge_R2,3.4021,0.0000,-8.3075,0.0000,0.0000,4.0000,1.0000,1.0000,0.0000,1.0000,
6/17/2019 8:01:22 PM,4,PAU,76:36:37.233,02:28:00.007,0,0,NN_Char_Charge_R2,3.4021,0.0000,-8.3075,0.0000,0.0000,4.0000,1.0000,1.0000,0.0000,1.0000,
6/17/2019 8:02:22 PM,4,PAU,76:37:37.235,02:29:00.009,0,0,NN_Char_Charge_R2,3.4023,0.0000,-8.4127,0.0000,0.0000,4.0000,1.0000,1.0000,0.0000,1.0000,
6/17/2019 8:03:22 PM,4,PAU,76:38:37.227,02:30:00.001,0,0,NN_Char_Charge_R2,3.4023,0.0000,-8.3075,0.0000,0.0000,4.0000,1.0000,1.0000,0.0000,1.0000,
6/17/2019 8:04:22 PM,4,PAU,76:39:37.235,02:31:00.009,0,0,NN_Char_Charge_R2,3.4023,0.0000,-8.4127,0.0000,0.0000,4.0000,1.0000,1.0000,0.0000,1.0000,
6/17/2019 8:05:22 PM,4,PAU,76:40:37.232,02:32:00.006,0,0,NN_Char_Charge_R2,3.4023,0.0000,-8.5178,0.0000,0.0000,4.0000,1.0000,1.0000,0.0000,1.0000,
6/17/2019 8:06:22 PM,4,PAU,76:41:37.233,02:33:00.007,0,0,NN_Char_Charge_R2,3.4025,0.0000,-8.6230,0.0000,0.0000,4.0000,1.0000,1.0000,0.0000,1.0000,
6/17/2019 8:07:22 PM,4,PAU,76:42:37.236,02:34:00.010,0,0,NN_Char_Charge_R2,3.4025,0.0000,-8.5178,0.0000,0.0000,4.0000,1.0000,1.0000,0.0000,1.0000,
6/17/2019 8:08:22 PM,4,PAU,76:43:37.235,02:35:00.009,0,0,NN_Char_Charge_R2,3.4025,0.0000,-8.6230,0.0000,0.0000,4.0000,1.0000,1.0000,0.0000,1.0000,
6/17/2019 8:09:22 PM,4,PAU,76:44:37.236,02:36:00.010,0,0,NN_Char_Charge_R2,3.4025,0.0000,-8.6230,0.0000,0.0000,4.0000,1.0000,1.0000,0.0000,1.0000,
6/17/2019 8:10:22 PM,4,PAU,76:45:37.236,02:37:00.010,0,0,NN_Char_Charge_R2,3.4026,0.0000,-8.8333,0.0000,0.0000,4.0000,1.0000,1.0000,0.0000,1.0000,
6/17/2019 8:11:22 PM,4,PAU,76:46:37.240,02:38:00.014,0,0,NN_Char_Charge_R2,3.4026,0.0000,-8.7282,0.0000,0.0000,4.0000,1.0000,1.0000,0.0000,1.0000,
6/17/2019 8:12:22 PM,4,PAU,76:47:37.227,02:39:00.001,0,0,NN_Char_Charge_R2,3.4026,0.0000,-8.6230,0.0000,0.0000,4.0000,1.0000,1.0000,0.0000,1.0000,
