Repository: lorecol/Regenerative-Braking-Development

The included tests were performed at McMaster University in Hamilton, Ontario, Canada by Dr. Phillip Kollmeyer 
(phillip.kollmeyer@gmail.com).  If this data is utilized for any purpose, it should be appropriately referenced.

A new 3Ah Samsung 3.0T cell was tested in an 8 cu.ft. thermal chamber with a 75amp, 5 volt Digatron Firing 
Circuits Universal Battery Tester channel with a voltage and current accuracy of 0.1% of full scale.


/*************************************************/
A series of tests were performed at six different temperatures, and the battery was charged after each test 
at 1C rate to 4.2V, 10mA cut off charge current, at battery temperature of 25degC

File: MATLAB/Samsung INR21700 30T 3Ah Li-ion Battery Data - Mendeley Data/-10degC/847_Dis_0p5C.csv (part 2 of 2)
Time Stamp,Step,Status,Prog Time,Step Time,Cycle,Cycle Level,Procedure,Voltage,Current,Temperature,Capacity,WhAccu,Cnt,IsSet2,IsSet3,IsSet4,IsSet5,
[M/d/yyyy h:mm:ss tt],[],[],[hh:mm:ss.ttt],[hh:mm:ss.ttt],[],[],[],[V],[A],[C],[Ah],[Wh],[Cnt],[IsSet2],[IsSet3],[IsSet4],[IsSet5],
6/17/2019 8:13:22 PM,4,PAU,76:48:37.234,02:40:00.008,0,0,NN_Char_Charge_R2,3.4026,0.0000,-8.7282,0.0000,0.0000,4.0000,1.0000,1.0000,0.0000,1.0000,
6/17/2019 8:14:22 PM,4,PAU,76:49:37.235,02:41:00.009,0,0,NN_Char_Charge_R2,3.4028,0.0000,-8.8333,0.0000,0.0000,4.0000,1.0000,1.0000,0.0000,1.0000,
6/17/2019 8:15:22 PM,4,PAU,76:50:37.231,02:42:00.005,0,0,NN_Char_Charge_R2,3.4028,0.0000,-9.0436,0.0000,0.0000,4.0000,1.0000,1.0000,0.0000,1.0000,
6/17/2019 8:16:22 PM,4,PAU,76:51:37.226,02:43:00.000,0,0,NN_Char_Charge_R2,3.4028,0.0000,-9.0436,0.0000,0.0000,4.0000,1.0000,1.0000,0.0000,1.0000,
6/17/2019 8:17:22 PM,4,PAU,76:52:37.236,02:44:00.010,0,0,NN_Char_Charge_R2,3.4028,0.0000,-8.9385,0.0000,0.0000,4.0000,1.0000,1.0000,0.0000,1.0000,
6/17/2019 8:18:22 PM,4,PAU,76:53:37.226,02:45:00.000,0,0,NN_Char_Charge_R2,3.4028,0.0000,-9.0436,0.0000,0.0000,4.0000,1.0000,1.0000,0.0000,1.0000,
6/17/2019 8:19:22 PM,4,PAU,76:54:37.232,02:46:00.006,0,0,NN_Char_Charge_R2,3.4030,0.0000,-9.0436,0.0000,0.0000,4.0000,1.0000,1.0000,0.0000,1.0000,
6/17/2019 8:20:22 PM,4,PAU,76:55:37.227,02:47:00.001,0,0,NN_Char_Charge_R2,3.4030,0.0000,-9.1488,0.0000,0.0000,4.0000,1.0000,1.0000,0.0000,1.0000,
6/17/2019 8:21:22 PM,4,PAU,76:56:37.234,02:48:00.008,0,0,NN_Char_Charge_R2,3.4030,0.0000,-9.1488,0.0000,0.0000,4.0000,1.0000,1.0000,0.0000,1.0000,
6/17/2019 8:22:22 PM,4,PAU,76:57:37.243,02:49:00.017,0,0,NN_Char_Charge_R2,3.4030,0.0000,-9.0436,0.0000,0.0000,4.0000,1.0000,1.0000,0.0000,1.0000,
6/17/2019 8:23:22 PM,4,PAU,76:58:37.229,02:50:00.003,0,0,NN_Char_Charge_R2,3.4031,0.0000,-9.3591,0.0000,0.0000,4.0000,1.0000,1.0000,0.0000,1.0000,
6/17/2019 8:24:22 PM,4,PAU,76:59:37.224,02:50:59.998,0,0,NN_Char_Charge_R2,3.4031,0.0000,-9.4643,0.0000,0.0000,4.0000,1.0000,1.0000,0.0000,1.0000,
6/17/2019 8:25:22 PM,4,PAU,77:00:37.229,02:52:00.003,0,0,NN_Char_Charge_R2,3.4031,0.0000,-9.5694,0.0000,0.0000,4.0000,1.0000,1.0000,0.0000,1.0000,
6/17/2019 8:26:22 PM,4,PAU,77:01:37.234,02:53:00.008,0,0,NN_Char_Charge_R2,3.4031,0.0000,-9.7797,0.0000,0.0000,4.0000,1.0000,1.0000,0.0000,1.0000,
6/17/2019 8:27:22 PM,4,PAU,77:02:37.235,02:54:00.009,0,0,NN_Char_Charge_R2,3.4033,0.0000,-9.8849,0.0000,0.0000,4.0000,1.0000,1.0000,0.0000,1.0000,
6/17/2019 8:28:22 PM,4,PAU,77:03:37.235,02:55:00.009,0,0,NN_Char_Charge_R2,3.4033,0.0000,-9.7797,0.0000,0.0000,4.0000,1.0000,1.0000,0.0000,1.0000,
6/17/2019 8:29:22 PM,4,PAU,77:04:37.233,02:56:00.007,0,0,NN_Char_Charge_R2,3.4033,0.0000,-9.7797,0.0000,0.0000,4.0000,1.0000,1.0000,0.0000,1.0000,
6/17/2019 8:30:22 PM,4,PAU,77:05:37.225,02:56:59.999,0,0,NN_Char_Charge_R2,3.4033,0.0000,-9.9901,0.0000,0.0000,4.0000,1.0000,1.0000,0.0000,1.0000,
6/17/2019 8:31:22 PM,4,PAU,77:06:37.236,02:58:00.010,0,0,NN_Char_Charge_R2,3.4033,0.0000,-9.9901,0.0000,0.0000,4.0000,1.0000,1.0000,0.0000,1.0000,
6/17/2019 8:32:22 PM,4,PAU,77:07:37.229,02:59:00.003,0,0,NN_Char_Charge_R2,3.4033,0.0000,-9.9901,0.0000,0.0000,4.0000,1.0000,1.0000,0.0000,1.0000,
6/17/2019 8:33:22 PM,4,PAU,77:08:37.231,03:00:00.005,0,0,NN_Char_Charge_R2,3.4035,0.0000,-9.9901,0.0000,0.0000,4.0000,1.0000,1.0000,0.0000,1.0000,
6/17/2019 8:34:22 PM,4,PAU,77:09:37.235,03:01:00.009,0,0,NN_Char_Charge_R2,3.4035,0.0000,-10.2004,0.0000,0.0000,4.0000,1.0000,1.0000,0.0000,1.0000,
6/17/2019 8:35:22 PM,4,PAU,77:10:37.233,03:02:00.007,0,0,NN_Char_Charge_R2,3.4035,0.0000,-10.4107,0.0000,0.0000,4.0000,1.0000,1.0000,0.0000,1.0000,
6/17/2019 8:36:22 PM,4,PAU,77:11:37.229,03:03:00.003,0,0,NN_Char_Charge_R2,3.4035,0.0000,-10.6210,0.0000,0.0000,4.0000,1.0000,1.0000,0.0000,1.0000,
6/17/2019 8:37:22 PM,4,PAU,77:12:37.235,03:04:00.009,0,0,NN_Char_Charge_R2,3.4035,0.0000,-10.7262,0.0000,0.0000,4.0000,1.0000,1.0000,0.0000,1.0000,
6/17/2019 8:38:22 PM,4,PAU,77:13:37.230,03:05:00.004,0,0,NN_Char_Charge_R2,3.4037,0.0000,-11.0416,0.0000,0.0000,4.0000,1.0000,1.0000,0.0000,1.0000,
6/17/2019 8:39:22 PM,4,PAU,77:14:37.228,03:06:00.002,0,0,NN_Char_Charge_R2,3.4037,0.0000,-11.3571,0.0000,0.0000,4.0000,1.0000,1.0000,0.0000,1.0000,
6/17/2019 8:40:22 PM,4,PAU,77:15:37.227,03:07:00.001,0,0,NN_Char_Charge_R2,3.4037,0.0000,-11.6726,0.0000,0.0000,4.0000,1.0000,1.0000,0.0000,1.0000,
6/17/2019 8:41:22 PM,4,PAU,77:16:37.228,03:08:00.002,0,0,NN_Char_Charge_R2,3.4038,0.0000,-11.7778,0.0000,0.0000,4.0000,1.0000,1.0000,0.0000,1.0000,
6/17/2019 8:42:22 PM,4,PAU,77:17:37.234,03:09:00.008,0,0,NN_Char_Charge_R2,3.4038,0.0000,-12.3035,0.0000,0.0000,4.0000,1.0000,1.0000,0.0000,1.0000,
6/17/2019 8:43:22 PM,4,PAU,77:18:37.227,03:10:00.001,0,0,NN_Char_Charge_R2,3.4038,0.0000,-12.8293,0.0000,0.0000,4.0000,1.0000,1.0000,0.0000,1.0000,
6/17/2019 8:44:22 PM,4,PAU,77:19:37.228,03:11:00.002,0,0,NN_Char_Charge_R2,3.4040,0.0000,-13.2500,0.0000,0.0000,4.0000,1.0000,1.0000,0.0000,1.0000,
6/17/2019 8:45:22 PM,4,PAU,77:20:37.225,03:11:59.999,0,0,NN_Char_Charge_R2,3.4040,0.0000,-13.3551,0.0000,0.0000,4.0000,1.0000,1.0000,0.0000,1.0000,
6/17/2019 8:46:22 PM,4,PAU,77:21:37.234,03:13:00.008,0,0,NN_Char_Charge_R2,3.4040,0.0000,-13.4603,0.0000,0.0000,4.0000,1.0000,1.0000,0.0000,1.0000,
6/17/2019 8:47:22 PM,4,PAU,77:22:37.225,03:13:59.999,0,0,NN_Char_Charge_R2,3.4040,0.0000,-13.4603,0.0000,0.0000,4.0000,1.0000,1.0000,0.0000,1.0000,
6/17/2019 8:48:22 PM,4,PAU,77:23:37.230,03:15:00.004,0,0,NN_Char_Charge_R2,3.4040,0.0000,-13.4603,0.0000,0.0000,4.0000,1.0000,1.0000,0.0000,1.0000,
6/17/2019 8:49:22 PM,4,PAU,77:24:37.243,03:16:00.017,0,0,NN_Char_Charge_R2,3.4040,0.0000,-13.2500,0.0000,0.0000,4.0000,1.0000,1.0000,0.0000,1.0000,
6/17/2019 8:50:22 PM,4,PAU,77:25:37.231,03:17:00.005,0,0,NN_Char_Charge_R2,3.4040,0.0000,-13.1448,0.0000,0.0000,4.0000,1.0000,1.0000,0.0000,1.0000,
6/17/2019 8:51:22 PM,4,PAU,77:26:37.240,03:18:00.014,0,0,NN_Char_Charge_R2,3.4040,0.0000,-13.0397,0.0000,0.0000,4.0000,1.0000,1.0000,0.0000,1.0000,
6/17/2019 8:52:22 PM,4,PAU,77:27:37.227,03:19:00.001,0,0,NN_Char_Charge_R2,3.4040,0.0000,-12.9345,0.0000,0.0000,4.0000,1.0000,1.0000,0.0000,1.0000,
6/17/2019 8:53:22 PM,4,PAU,77:28:37.231,03:20:00.005,0,0,NN_Char_Charge_R2,3.4040,0.0000,-12.7242,0.0000,0.0000,4.0000,1.0000,1.0000,0.0000,1.0000,
6/17/2019 8:54:22 PM,4,PAU,77:29:37.232,03:21:00.006,0,0,NN_Char_Charge_R2,3.4040,0.0000,-12.4087,0.0000,0.0000,4.0000,1.0000,1.0000,0.0000,1.0000,
6/17/2019 8:55:22 PM,4,PAU,77:30:37.235,03:22:00.009,0,0,NN_Char_Charge_R2,3.4040,0.0000,-12.1984,0.0000,0.0000,4.0000,1.0000,1.0000,0.0000,1.0000,
6/17/2019 8:56:22 PM,4,PAU,77:31:37.228,03:23:00.002,0,0,NN_Char_Charge_R2,3.4040,0.0000,-11.8829,0.0000,0.0000,4.0000,1.0000,1.0000,0.0000,1.0000,
6/17/2019 8:57:22 PM,4,PAU,77:32:37.240,03:24:00.014,0,0,NN_Char_Charge_R2,3.4040,0.0000,-11.7778,0.0000,0.0000,4.0000,1.0000,1.0000,0.0000,1.0000,
6/17/2019 8:58:22 PM,4,PAU,77:33:37.235,03:25:00.009,0,0,NN_Char_Charge_R2,3.4040,0.0000,-11.4623,0.0000,0.0000,4.0000,1.0000,1.0000,0.0000,1.0000,
6/17/2019 8:59:22 PM,4,PAU,77:34:37.226,03:26:00.000,0,0,NN_Char_Charge_R2,3.4040,0.0000,-11.2520,0.0000,0.0000,4.0000,1.0000,1.0000,0.0000,1.0000,
6/17/2019 9:00:22 PM,4,PAU,77:35:37.231,03:27:00.005,0,0,NN_Char_Charge_R2,3.4038,0.0000,-10.9365,0.0000,0.0000,4.0000,1.0000,1.0000,0.0000,1.0000,
6/17/2019 9:01:22 PM,4,PAU,77:36:37.235,03:28:00.009,0,0,NN_Char_Charge_R2,3.4038,0.0000,-10.7262,0.0000,0.0000,4.0000,1.0000,1.0000,0.0000,1.0000,
6/17/2019 9:02:22 PM,4,PAU,77:37:37.232,03:29:00.006,0,0,NN_Char_Charge_R2,3.4038,0.0000,-10.6210,0.0000,0.0000,4.0000,1.0000,1.0000,0.0000,1.0000,
6/17/2019 9:03:22 PM,4,PAU,77:38:37.231,03:30:00.005,0,0,NN_Char_Charge_R2,3.4038,0.0000,-10.4107,0.0000,0.0000,4.0000,1.0000,1.0000,0.0000,1.0000,
6/17/2019 9:04:22 PM,4,PAU,77:39:37.235,03:31:00.009,0,0,NN_Char_Charge_R2,3.4038,0.0000,-10.3055,0.0000,0.0000,4.0000,1.0000,1.0000,0.0000,1.0000,
6/17/2019 9:05:22 PM,4,PAU,77:40:37.231,03:32:00.005,0,0,NN_Char_Charge_R2,3.4038,0.0000,-10.0952,0.0000,0.0000,4.0000,1.0000,1.0000,0.0000,1.0000,
6/17/2019 9:06:22 PM,4,PAU,77:41:37.229,03:33:00.003,0,0,NN_Char_Charge_R2,3.4038,0.0000,-9.8849,0.0000,0.0000,4.0000,1.0000,1.0000,0.0000,1.0000,
6/17/2019 9:07:22 PM,4,PAU,77:42:37.233,03:34:00.007,0,0,NN_Char_Charge_R2,3.4038,0.0000,-9.7797,0.0000,0.0000,4.0000,1.0000,1.0000,0.0000,1.0000,
6/17/2019 9:08:22 PM,4,PAU,77:43:37.229,03:35:00.003,0,0,NN_Char_Charge_R2,3.4038,0.0000,-9.8849,0.0000,0.0000,4.0000,1.0000,1.0000,0.0000,1.0000,
6/17/2019 9:09:22 PM,4,PAU,77:44:37.235,03:36:00.009,0,0,NN_Char_Charge_R2,3.4038,0.0000,-9.5694,0.0000,0.0000,4.0000,1.0000,1.0000,0.0000,1.0000,
6/17/2019 9:10:22 PM,4,PAU,77:45:37.233,03:37:00.007,0,0,NN_Char_Charge_R2,3.4038,0.0000,-9.4643,0.0000,0.0000,4.0000,1.0000,1.0000,0.0000,1.0000,
6/17/2019 9:11:22 PM,4,PAU,77:46:37.231,03:38:00.005,0,0,NN_Char_Charge_R2,3.4038,0.0000,-9.2540,0.0000,0.0000,4.0000,1.0000,1.0000,0.0000,1.0000,
6/17/2019 9:12:22 PM,4,PAU,77:47:37.227,03:39:00.001,0,0,NN_Char_Charge_R2,3.4038,0.0000,-9.1488,0.0000,0.0000,4.0000,1.0000,1.0000,0.0000,1.0000,
6/17/2019 9:13:22 PM,4,PAU,77:48:37.228,03:40:00.002,0,0,NN_Char_Charge_R2,3.4038,0.0000,-8.9385,0.0000,0.0000,4.0000,1.0000,1.0000,0.0000,1.0000,
6/17/2019 9:14:22 PM,4,PAU,77:49:37.244,03:41:00.018,0,0,NN_Char_Charge_R2,3.4038,0.0000,-8.8333,0.0000,0.0000,4.0000,1.0000,1.0000,0.0000,1.0000,
6/17/2019 9:15:22 PM,4,PAU,77:50:37.236,03:42:00.010,0,0,NN_Char_Charge_R2,3.4038,0.0000,-8.8333,0.0000,0.0000,4.0000,1.0000,1.0000,0.0000,1.0000,
6/17/2019 9:16:22 PM,4,PAU,77:51:37.239,03:43:00.013,0,0,NN_Char_Charge_R2,3.4038,0.0000,-8.7282,0.0000,0.0000,4.0000,1.0000,1.0000,0.0000,1.0000,
6/17/2019 9:17:22 PM,4,PAU,77:52:37.231,03:44:00.005,0,0,NN_Char_Charge_R2,3.4038,0.0000,-8.5178,0.0000,0.0000,4.0000,1.0000,1.0000,0.0000,1.0000,
6/17/2019 9:18:22 PM,4,PAU,77:53:37.224,03:44:59.998,0,0,NN_Char_Charge_R2,3.4038,0.0000,-8.4127,0.0000,0.0000,4.0000,1.0000,1.0000,0.0000,1.0000,
6/17/2019 9:19:22 PM,4,PAU,77:54:37.232,03:46:00.006,0,0,NN_Char_Charge_R2,3.4038,0.0000,-8.4127,0.0000,0.0000,4.0000,1.0000,1.0000,0.0000,1.0000,
6/17/2019 9:19:46 PM,4,PAU,77:55:00.437,03:46:23.211,0,0,NN_Char_Charge_R2,3.4038,0.0000,-8.4127,0.0000,0.0000,4.0000,1.0000,1.0000,1.0000,1.0000,
6/17/2019 9:19:46 PM,5,PAU,77:55:00.449,00:00:00.005,0,0,NN_Char_Charge_R2,3.4038,0.0000,-8.4127,0.0000,0.0000,4.0000,1.0000,1.0000,1.0000,1.0000,
6/17/2019 9:20:46 PM,7,PAU,77:56:00.462,00:01:00.006,0,0,NN_Char_Charge_R2,3.4038,0.0000,-7.7817,0.0000,0.0000,4.0000,1.0000,1.0000,1.0000,1.0000,
6/17/2019 9:21:46 PM,7,PAU,77:57:00.457,00:02:00.001,0,0,NN_Char_Charge_R2,3.4037,0.0000,-5.9940,0.0000,0.0000,4.0000,1.0000,1.0000,1.0000,1.0000,
6/17/2019 9:22:46 PM,7,PAU,77:58:00.460,00:03:00.004,0,0,NN_Char_Charge_R2,3.4035,0.0000,-3.5754,0.0000,0.0000,4.0000,1.0000,1.0000,1.0000,1.0000,
6/17/2019 9:23:46 PM,7,PAU,77:59:00.463,00:04:00.007,0,0,NN_Char_Charge_R2,3.4031,0.0000,-1.5774,0.0000,0.0000,4.0000,1.0000,1.0000,1.0000,1.0000,
6/17/2019 9:24:46 PM,7,PAU,78:00:00.467,00:05:00.011,0,0,NN_Char_Charge_R2,3.4028,0.0000,0.7361,0.0000,0.0000,4.0000,1.0000,1.0000,1.0000,1.0000,
6/17/2019 9:25:46 PM,7,PAU,78:01:00.471,00:06:00.015,0,0,NN_Char_Charge_R2,3.4025,0.0000,2.9444,0.0000,0.0000,4.0000,1.0000,1.0000,1.0000,1.0000,
6/17/2019 9:26:46 PM,7,PAU,78:02:00.464,00:07:00.008,0,0,NN_Char_Charge_R2,3.4023,0.0000,4.9425,0.0000,0.0000,4.0000,1.0000,1.0000,1.0000,1.0000,
6/17/2019 9:27:46 PM,7,PAU,78:03:00.459,00:08:00.003,0,0,NN_Char_Charge_R2,3.4020,0.0000,6.7301,0.0000,0.0000,4.0000,1.0000,1.0000,1.0000,1.0000,
6/17/2019 9:28:46 PM,7,PAU,78:04:00.458,00:09:00.002,0,0,NN_Char_Charge_R2,3.4016,0.0000,8.4127,0.0000,0.0000,4.0000,1.0000,1.0000,1.0000,1.0000,
6/17/2019 9:29:46 PM,7,PAU,78:05:00.464,00:10:00.008,0,0,NN_Char_Charge_R2,3.4015,0.0000,9.9901,0.0000,0.0000,4.0000,1.0000,1.0000,1.0000,1.0000,
6/17/2019 9:30:46 PM,7,PAU,78:06:00.463,00:11:00.007,0,0,NN_Char_Charge_R2,3.4013,0.0000,11.4623,0.0000,0.0000,4.0000,1.0000,1.0000,1.0000,1.0000,
6/17/2019 9:31:46 PM,7,PAU,78:07:00.461,00:12:00.005,0,0,NN_Char_Charge_R2,3.4011,0.0000,13.0397,0.0000,0.0000,4.0000,1.0000,1.0000,1.0000,1.0000,
6/17/2019 9:32:46 PM,7,PAU,78:08:00.463,00:13:00.007,0,0,NN_Char_Charge_R2,3.4010,0.0000,14.4067,0.0000,0.0000,4.0000,1.0000,1.0000,1.0000,1.0000,
6/17/2019 9:33:46 PM,7,PAU,78:09:00.461,00:14:00.005,0,0,NN_Char_Charge_R2,3.4008,0.0000,15.6686,0.0000,0.0000,4.0000,1.0000,1.0000,1.0000,1.0000,
6/17/2019 9:34:46 PM,7,PAU,78:10:00.463,00:15:00.007,0,0,NN_Char_Charge_R2,3.4008,0.0000,16.9305,0.0000,0.0000,4.0000,1.0000,1.0000,1.0000,1.0000,
6/17/2019 9:35:46 PM,7,PAU,78:11:00.457,00:16:00.001,0,0,NN_Char_Charge_R2,3.4006,0.0000,17.9821,0.0000,0.0000,4.0000,1.0000,1.0000,1.0000,1.0000,
6/17/2019 9:36:46 PM,7,PAU,78:12:00.465,00:17:00.009,0,0,NN_Char_Charge_R2,3.4006,0.0000,18.9285,0.0000,0.0000,4.0000,1.0000,1.0000,1.0000,1.0000,
6/17/2019 9:37:46 PM,7,PAU,78:13:00.465,00:18:00.009,0,0,NN_Char_Charge_R2,3.4006,0.0000,19.7698,0.0000,0.0000,4.0000,1.0000,1.0000,1.0000,1.0000,
6/17/2019 9:38:07 PM,7,PAU,78:13:21.670,00:18:21.214,0,0,NN_Char_Charge_R2,3.4006,0.0000,20.0853,0.0000,0.0000,4.0000,1.0000,1.0000,1.0000,1.0000,
6/17/2019 9:39:07 PM,8,PAU,78:14:21.697,00:01:00.019,0,0,NN_Char_Charge_R2,3.4006,0.0000,20.9265,0.0000,0.0000,4.0000,1.0000,1.0000,1.0000,1.0000,
6/17/2019 9:40:07 PM,8,PAU,78:15:21.683,00:02:00.005,0,0,NN_Char_Charge_R2,3.4008,0.0000,21.6627,0.0000,0.0000,4.0000,1.0000,1.0000,1.0000,1.0000,
6/17/2019 9:41:07 PM,8,PAU,78:16:21.679,00:03:00.001,0,0,NN_Char_Charge_R2,3.4008,0.0000,22.2936,0.0000,0.0000,4.0000,1.0000,1.0000,1.0000,1.0000,
6/17/2019 9:42:07 PM,8,PAU,78:17:21.683,00:04:00.005,0,0,NN_Char_Charge_R2,3.4008,0.0000,22.6091,0.0000,0.0000,4.0000,1.0000,1.0000,1.0000,1.0000,
6/17/2019 9:43:07 PM,8,PAU,78:18:21.684,00:05:00.006,0,0,NN_Char_Charge_R2,3.4010,0.0000,23.1349,0.0000,0.0000,4.0000,1.0000,1.0000,1.0000,1.0000,
6/17/2019 9:44:07 PM,8,PAU,78:19:21.680,00:06:00.002,0,0,NN_Char_Charge_R2,3.4010,0.0000,23.2400,0.0000,0.0000,4.0000,1.0000,1.0000,1.0000,1.0000,
6/17/2019 9:45:07 PM,8,PAU,78:20:21.687,00:07:00.009,0,0,NN_Char_Charge_R2,3.4010,0.0000,23.4504,0.0000,0.0000,4.0000,1.0000,1.0000,1.0000,1.0000,
6/17/2019 9:46:07 PM,8,PAU,78:21:21.686,00:08:00.008,0,0,NN_Char_Charge_R2,3.4011,0.0000,23.6607,0.0000,0.0000,4.0000,1.0000,1.0000,1.0000,1.0000,
6/17/2019 9:47:07 PM,8,PAU,78:22:21.688,00:09:00.010,0,0,NN_Char_Charge_R2,3.4013,0.0000,23.7658,0.0000,0.0000,4.0000,1.0000,1.0000,1.0000,1.0000,
6/17/2019 9:48:07 PM,8,PAU,78:23:21.678,00:10:00.000,0,0,NN_Char_Charge_R2,3.4013,0.0000,23.8710,0.0000,0.0000,4.0000,1.0000,1.0000,1.0000,1.0000,
6/17/2019 9:49:07 PM,8,PAU,78:24:21.681,00:11:00.003,0,0,NN_Char_Charge_R2,3.4015,0.0000,23.8710,0.0000,0.0000,4.0000,1.0000,1.0000,1.0000,1.0000,
6/17/2019 9:50:07 PM,8,PAU,78:25:21.680,00:12:00.002,0,0,NN_Char_Charge_R2,3.4015,0.0000,23.8710,0.0000,0.0000,4.0000,1.0000,1.0000,1.0000,1.0000,
6/17/2019 9:51:07 PM,8,PAU,78:26:21.680,00:13:00.002,0,0,NN_Char_Charge_R2,3.4016,0.0000,23.8710,0.0000,0.0000,4.0000,1.0000,1.0000,1.0000,1.0000,
6/17/2019 9:52:07 PM,8,PAU,78:27:21.682,00:14:00.004,0,0,NN_Char_Charge_R2,3.4018,0.0000,24.0813,0.0000,0.0000,4.0000,1.0000,1.0000,1.0000,1.0000,
6/17/2019 9:53:07 PM,8,PAU,78:28:21.686,00:15:00.008,0,0,NN_Char_Charge_R2,3.4018,0.0000,23.9761,0.0000,0.0000,4.0000,1.0000,1.0000,1.0000,1.0000,
6/17/2019 9:53:07 PM,8,PAU,78:28:21.686,00:15:00.008,0,0,NN_Char_Charge_R2,3.4018,0.0000,23.9761,0.0000,0.0000,4.0000,1.0000,1.0000,1.0000,1.0000,
6/17/2019 9:54:07 PM,10,CHA,78:29:21.693,00:00:59.999,0,0,NN_Char_Charge_R2,3.4753,2.9985,23.9761,0.0500,0.1730,4.0000,1.0000,1.0000,1.0000,1.0000,
6/17/2019 9:55:07 PM,10,CHA,78:30:21.694,00:02:00.000,0,0,NN_Char_Charge_R2,3.4937,2.9985,23.9761,0.0999,0.3472,4.0000,1.0000,1.0000,1.0000,1.0000,
6/17/2019 9:56:07 PM,10,CHA,78:31:21.707,00:03:00.013,0,0,NN_Char_Charge_R2,3.5131,2.9985,24.1865,0.1499,0.5223,4.0000,1.0000,1.0000,1.0000,1.0000,
6/17/2019 9:57:07 PM,10,CHA,78:32:21.699,00:04:00.005,0,0,NN_Char_Charge_R2,3.5336,2.9985,24.0813,0.1999,0.6983,4.0000,1.0000,1.0000,1.0000,1.0000,
6/17/2019 9:58:07 PM,10,CHA,78:33:21.699,00:05:00.005,0,0,NN_Char_Charge_R2,3.5545,2.9985,24.1865,0.2499,0.8755,4.0000,1.0000,1.0000,1.0000,1.0000,
6/17/2019 9:59:07 PM,10,CHA,78:34:21.699,00:06:00.005,0,0,NN_Char_Charge_R2,3.5749,2.9985,24.1865,0.2999,1.0536,4.0000,1.0000,1.0000,1.0000,1.0000,
6/17/2019 10:00:07 PM,10,CHA,78:35:21.701,00:07:00.007,0,0,NN_Char_Charge_R2,3.5953,2.9985,24.2916,0.3498,1.2328,4.0000,1.0000,1.0000,1.0000,1.0000,
6/17/2019 10:01:07 PM,10,CHA,78:36:21.702,00:08:00.008,0,0,NN_Char_Charge_R2,3.6149,2.9985,24.2916,0.3998,1.4130,4.0000,1.0000,1.0000,1.0000,1.0000,
6/17/2019 10:02:07 PM,10,CHA,78:37:21.694,00:09:00.000,0,0,NN_Char_Charge_R2,3.6312,2.9985,24.3968,0.4498,1.5940,4.0000,1.0000,1.0000,1.0000,1.0000,
6/17/2019 10:03:07 PM,10,CHA,78:38:21.695,00:10:00.001,0,0,NN_Char_Charge_R2,3.6444,2.9985,24.2916,0.4998,1.7759,4.0000,1.0000,1.0000,1.0000,1.0000,
6/17/2019 10:04:07 PM,10,CHA,78:39:21.697,00:11:00.003,0,0,NN_Char_Charge_R2,3.6560,2.9985,24.2916,0.5497,1.9583,4.0000,1.0000,1.0000,1.0000,1.0000,
6/17/2019 10:05:07 PM,10,CHA,78:40:21.695,00:12:00.001,0,0,NN_Char_Charge_R2,3.6671,2.9985,24.3968,0.5997,2.1413,4.0000,1.0000,1.0000,1.0000,1.0000,
6/17/2019 10:06:07 PM,10,CHA,78:41:21.704,00:13:00.010,0,0,NN_Char_Charge_R2,3.6782,2.9985,24.2916,0.6497,2.3248,4.0000,1.0000,1.0000,1.0000,1.0000,
6/17/2019 10:07:07 PM,10,CHA,78:42:21.702,00:14:00.008,0,0,NN_Char_Charge_R2,3.6895,2.9985,24.3968,0.6997,2.5089,4.0000,1.0000,1.0000,1.0000,1.0000,
6/17/2019 10:08:07 PM,10,CHA,78:43:21.711,00:15:00.017,0,0,NN_Char_Charge_R2,3.7013,2.9985,24.5019,0.7496,2.6936,4.0000,1.0000,1.0000,1.0000,1.0000,
6/17/2019 10:09:07 PM,10,CHA,78:44:21.703,00:16:00.009,0,0,NN_Char_Charge_R2,3.7136,2.9985,24.7123,0.7996,2.8789,4.0000,1.0000,1.0000,1.0000,1.0000,
6/17/2019 10:10:07 PM,10,CHA,78:45:21.699,00:17:00.005,0,0,NN_Char_Charge_R2,3.7266,2.9985,24.7123,0.8496,3.0648,4.0000,1.0000,1.0000,1.0000,1.0000,
6/17/2019 10:11:07 PM,10,CHA,78:46:21.695,00:18:00.001,0,0,NN_Char_Charge_R2,3.7404,2.9985,24.7123,0.8996,3.2514,4.0000,1.0000,1.0000,1.0000,1.0000,
6/17/2019 10:12:07 PM,10,CHA,78:47:21.704,00:19:00.010,0,0,NN_Char_Charge_R2,3.7553,2.9985,24.8174,0.9495,3.4387,4.0000,1.0000,1.0000,1.0000,1.0000,
6/17/2019 10:13:07 PM,10,CHA,78:48:21.694,00:20:00.000,0,0,NN_Char_Charge_R2,3.7708,2.9985,24.9226,0.9995,3.6268,4.0000,1.0000,1.0000,1.0000,1.0000,
6/17/2019 10:14:07 PM,10,CHA,78:49:21.693,00:20:59.999,0,0,NN_Char_Charge_R2,3.7873,2.9985,25.0277,1.0495,3.8156,4.0000,1.0000,1.0000,1.0000,1.0000,
6/17/2019 10:15:07 PM,10,CHA,78:50:21.698,00:22:00.004,0,0,NN_Char_Charge_R2,3.8042,2.9985,25.0277,1.0995,4.0053,4.0000,1.0000,1.0000,1.0000,1.0000,
6/17/2019 10:16:07 PM,10,CHA,78:51:21.693,00:22:59.999,0,0,NN_Char_Charge_R2,3.8212,2.9985,25.0277,1.1495,4.1959,4.0000,1.0000,1.0000,1.0000,1.0000,
6/17/2019 10:17:07 PM,10,CHA,78:52:21.696,00:24:00.002,0,0,NN_Char_Charge_R2,3.8380,2.9985,25.1329,1.1994,4.3873,4.0000,1.0000,1.0000,1.0000,1.0000,
6/17/2019 10:18:07 PM,10,CHA,78:53:21.704,00:25:00.010,0,0,NN_Char_Charge_R2,3.8544,2.9985,25.1329,1.2494,4.5795,4.0000,1.0000,1.0000,1.0000,1.0000,
6/17/2019 10:19:07 PM,10,CHA,78:54:21.702,00:26:00.008,0,0,NN_Char_Charge_R2,3.8702,2.9985,25.2380,1.2994,4.7725,4.0000,1.0000,1.0000,1.0000,1.0000,
6/17/2019 10:20:07 PM,10,CHA,78:55:21.692,00:26:59.998,0,0,NN_Char_Charge_R2,3.8859,2.9985,25.2380,1.3494,4.9663,4.0000,1.0000,1.0000,1.0000,1.0000,
6/17/2019 10:21:07 PM,10,CHA,78:56:21.703,00:28:00.009,0,0,NN_Char_Charge_R2,3.9011,3.0011,25.2380,1.3993,5.1609,4.0000,1.0000,1.0000,1.0000,1.0000,
6/17/2019 10:22:07 PM,10,CHA,78:57:21.693,00:28:59.999,0,0,NN_Char_Charge_R2,3.9158,2.9985,25.2380,1.4493,5.3562,4.0000,1.0000,1.0000,1.0000,1.0000,
6/17/2019 10:23:07 PM,10,CHA,78:58:21.698,00:30:00.004,0,0,NN_Char_Charge_R2,3.9296,2.9985,25.3432,1.4993,5.5523,4.0000,1.0000,1.0000,1.0000,1.0000,
6/17/2019 10:24:07 PM,10,CHA,78:59:21.703,00:31:00.009,0,0,NN_Char_Charge_R2,3.9424,2.9985,25.2380,1.5493,5.7490,4.0000,1.0000,1.0000,1.0000,1.0000,
6/17/2019 10:25:07 PM,10,CHA,79:00:21.692,00:31:59.998,0,0,NN_Char_Charge_R2,3.9542,2.9985,25.1329,1.5992,5.9463,4.0000,1.0000,1.0000,1.0000,1.0000,
6/17/2019 10:26:07 PM,10,CHA,79:01:21.699,00:33:00.005,0,0,NN_Char_Charge_R2,3.9656,2.9985,25.1329,1.6492,6.1442,4.0000,1.0000,1.0000,1.0000,1.0000,
6/17/2019 10:27:07 PM,10,CHA,79:02:21.698,00:34:00.004,0,0,NN_Char_Charge_R2,3.9778,2.9985,25.0277,1.6992,6.3427,4.0000,1.0000,1.0000,1.0000,1.0000,
6/17/2019 10:28:07 PM,10,CHA,79:03:21.704,00:35:00.010,0,0,NN_Char_Charge_R2,3.9918,2.9985,25.0277,1.7492,6.5418,4.0000,1.0000,1.0000,1.0000,1.0000,
6/17/2019 10:29:07 PM,10,CHA,79:04:21.692,00:35:59.998,0,0,NN_Char_Charge_R2,4.0083,2.9985,24.9226,1.7992,6.7418,4.0000,1.0000,1.0000,1.0000,1.0000,
6/17/2019 10:30:07 PM,10,CHA,79:05:21.692,00:36:59.998,0,0,NN_Char_Charge_R2,4.0272,2.9985,25.0277,1.8491,6.9425,4.0000,1.0000,1.0000,1.0000,1.0000,
6/17/2019 10:31:07 PM,10,CHA,79:06:21.696,00:38:00.002,0,0,NN_Char_Charge_R2,4.0481,2.9985,25.0277,1.8991,7.1443,4.0000,1.0000,1.0000,1.0000,1.0000,
6/17/2019 10:32:07 PM,10,CHA,79:07:21.703,00:39:00.009,0,0,NN_Char_Charge_R2,4.0697,2.9985,24.9226,1.9491,7.3471,4.0000,1.0000,1.0000,1.0000,1.0000,
6/17/2019 10:33:07 PM,10,CHA,79:08:21.706,00:40:00.012,0,0,NN_Char_Charge_R2,4.0904,2.9985,24.9226,1.9991,7.5511,4.0000,1.0000,1.0000,1.0000,1.0000,
6/17/2019 10:34:07 PM,10,CHA,79:09:21.697,00:41:00.003,0,0,NN_Char_Charge_R2,4.1091,2.9985,25.0277,2.0490,7.7560,4.0000,1.0000,1.0000,1.0000,1.0000,
6/17/2019 10:35:07 PM,10,CHA,79:10:21.694,00:42:00.000,0,0,NN_Char_Charge_R2,4.1234,2.9985,24.9226,2.0990,7.9617,4.0000,1.0000,1.0000,1.0000,1.0000,
6/17/2019 10:36:07 PM,10,CHA,79:11:21.703,00:43:00.009,0,0,NN_Char_Charge_R2,4.1320,2.9985,24.9226,2.1490,8.1680,4.0000,1.0000,1.0000,1.0000,1.0000,
6/17/2019 10:37:07 PM,10,CHA,79:12:21.707,00:44:00.013,0,0,NN_Char_Charge_R2,4.1383,2.9985,25.0277,2.1990,8.3747,4.0000,1.0000,1.0000,1.0000,1.0000,
6/17/2019 10:38:07 PM,10,CHA,79:13:21.693,00:44:59.999,0,0,NN_Char_Charge_R2,4.1447,2.9985,25.0277,2.2489,8.5817,4.0000,1.0000,1.0000,1.0000,1.0000,
6/17/2019 10:39:07 PM,10,CHA,79:14:21.699,00:46:00.005,0,0,NN_Char_Charge_R2,4.1523,2.9985,25.0277,2.2989,8.7890,4.0000,1.0000,1.0000,1.0000,1.0000,
6/17/2019 10:40:07 PM,10,CHA,79:15:21.696,00:47:00.002,0,0,NN_Char_Charge_R2,4.1620,2.9985,25.1329,2.3489,8.9967,4.0000,1.0000,1.0000,1.0000,1.0000,
6/17/2019 10:41:07 PM,10,CHA,79:16:21.709,00:48:00.015,0,0,NN_Char_Charge_R2,4.1750,2.9985,25.1329,2.3989,9.2050,4.0000,1.0000,1.0000,1.0000,1.0000,
6/17/2019 10:42:07 PM,10,CHA,79:17:21.703,00:49:00.009,0,0,NN_Char_Charge_R2,4.1934,2.9985,25.0277,2.4488,9.4141,4.0000,1.0000,1.0000,1.0000,1.0000,
6/17/2019 10:43:07 PM,10,CHA,79:18:21.704,00:50:00.010,0,0,NN_Char_Charge_R2,4.2000,2.2859,25.1329,2.4940,9.6037,4.0000,1.0000,1.0000,1.0000,1.0000,
6/17/2019 10:44:07 PM,10,CHA,79:19:21.699,00:51:00.005,0,0,NN_Char_Charge_R2,4.2000,1.6755,25.0277,2.5267,9.7411,4.0000,1.0000,1.0000,1.0000,1.0000,
6/17/2019 10:45:07 PM,10,CHA,79:20:21.701,00:52:00.007,0,0,NN_Char_Charge_R2,4.2000,1.2387,25.0277,2.5508,9.8422,4.0000,1.0000,1.0000,1.0000,1.0000,
6/17/2019 10:46:07 PM,10,CHA,79:21:21.710,00:53:00.016,0,0,NN_Char_Charge_R2,4.2000,0.9246,24.9226,2.5686,9.9172,4.0000,1.0000,1.0000,1.0000,1.0000,
6/17/2019 10:47:07 PM,10,CHA,79:22:21.693,00:53:59.999,0,0,NN_Char_Charge_R2,4.1998,0.7024,24.8174,2.5821,9.9738,4.0000,1.0000,1.0000,1.0000,1.0000,
6/17/2019 10:48:07 PM,10,CHA,79:23:21.694,00:55:00.000,0,0,NN_Char_Charge_R2,4.1998,0.5440,24.6071,2.5925,10.0172,4.0000,1.0000,1.0000,1.0000,1.0000,
6/17/2019 10:49:07 PM,10,CHA,79:24:21.693,00:55:59.999,0,0,NN_Char_Charge_R2,4.1998,0.4316,24.7123,2.6005,10.0512,4.0000,1.0000,1.0000,1.0000,1.0000,
6/17/2019 10:50:07 PM,10,CHA,79:25:21.699,00:57:00.005,0,0,NN_Char_Charge_R2,4.1998,0.3499,24.6071,2.6070,10.0784,4.0000,1.0000,1.0000,1.0000,1.0000,
6/17/2019 10:51:07 PM,10,CHA,79:26:21.702,00:58:00.008,0,0,NN_Char_Charge_R2,4.1998,0.2861,24.5019,2.6123,10.1005,4.0000,1.0000,1.0000,1.0000,1.0000,
6/17/2019 10:52:07 PM,10,CHA,79:27:21.695,00:59:00.001,0,0,NN_Char_Charge_R2,4.1998,0.2375,24.3968,2.6166,10.1188,4.0000,1.0000,1.0000,1.0000,1.0000,
6/17/2019 10:53:07 PM,10,CHA,79:28:21.694,01:00:00.000,0,0,NN_Char_Charge_R2,4.1998,0.2043,24.3968,2.6203,10.1342,4.0000,1.0000,1.0000,1.0000,1.0000,
6/17/2019 10:54:07 PM,10,CHA,79:29:21.704,01:01:00.010,0,0,NN_Char_Charge_R2,4.1998,0.1711,24.2916,2.6234,10.1472,4.0000,1.0000,1.0000,1.0000,1.0000,
6/17/2019 10:55:07 PM,10,CHA,79:30:21.710,01:02:00.016,0,0,NN_Char_Charge_R2,4.1998,0.1481,24.2916,2.6261,10.1584,4.0000,1.0000,1.0000,1.0000,1.0000,
6/17/2019 10:56:07 PM,10,CHA,79:31:21.693,01:02:59.999,0,0,NN_Char_Charge_R2,4.1998,0.1303,24.1865,2.6284,10.1682,4.0000,1.0000,1.0000,1.0000,1.0000,
6/17/2019 10:57:07 PM,10,CHA,79:32:21.705,01:04:00.011,0,0,NN_Char_Charge_R2,4.1998,0.1175,24.1865,2.6304,10.1768,4.0000,1.0000,1.0000,1.0000,1.0000,
6/17/2019 10:58:07 PM,10,CHA,79:33:21.710,01:05:00.016,0,0,NN_Char_Charge_R2,4.1998,0.1022,24.0813,2.6322,10.1844,4.0000,1.0000,1.0000,1.0000,1.0000,
6/17/2019 10:58:12 PM,10,CHA,79:33:26.960,01:05:05.266,0,0,NN_Char_Charge_R2,4.1998,0.0996,24.0813,2.6324,10.1850,4.0000,1.0000,1.0000,1.0000,1.0000,
6/17/2019 10:59:12 PM,12,PAU,79:34:26.975,00:01:00.006,0,0,NN_Char_Charge_R2,4.1949,0.0000,24.0813,2.6324,10.1850,5.0000,1.0000,1.0000,1.0000,1.0000,
6/17/2019 10:59:12 PM,12,PAU,79:34:26.975,00:01:00.006,0,0,NN_Char_Charge_R2,4.1949,0.0000,24.0813,2.6324,10.1850,5.0000,1.0000,1.0000,1.0000,1.0000,
6/17/2019 11:00:12 PM,13,PAU,79:35:26.988,00:01:00.004,0,0,NN_Char_Charge_R2,4.1929,0.0000,24.0813,2.6324,10.1850,5.0000,1.0000,1.0000,1.0000,1.0000,
6/17/2019 11:01:12 PM,13,PAU,79:36:26.987,00:02:00.003,0,0,NN_Char_Charge_R2,4.1914,0.0000,23.9761,2.6324,10.1850,5.0000,1.0000,1.0000,1.0000,1.0000,
6/17/2019 11:02:12 PM,13,PAU,79:37:26.984,00:03:00.000,0,0,NN_Char_Charge_R2,4.1900,0.0000,23.9761,2.6324,10.1850,5.0000,1.0000,1.0000,1.0000,1.0000,
6/17/2019 11:03:12 PM,13,PAU,79:38:26.991,00:04:00.007,0,0,NN_Char_Charge_R2,4.1888,0.0000,23.8710,2.6324,10.1850,5.0000,1.0000,1.0000,1.0000,1.0000,
6/17/2019 11:04:12 PM,13,PAU,79:39:26.992,00:05:00.008,0,0,NN_Char_Charge_R2,4.1878,0.0000,23.9761,2.6324,10.1850,5.0000,1.0000,1.0000,1.0000,1.0000,
6/17/2019 11:05:12 PM,13,PAU,79:40:26.984,00:06:00.000,0,0,NN_Char_Charge_R2,4.1868,0.0000,23.9761,2.6324,10.1850,5.0000,1.0000,1.0000,2.0000,1.0000,
6/17/2019 11:06:12 PM,13,PAU,79:41:26.987,00:07:00.003,0,0,NN_Char_Charge_R2,4.1860,0.0000,23.9761,2.6324,10.1850,5.0000,1.0000,1.0000,2.0000,1.0000,
6/17/2019 11:07:12 PM,13,PAU,79:42:26.993,00:08:00.009,0,0,NN_Char_Charge_R2,4.1853,0.0000,23.8710,2.6324,10.1850,5.0000,1.0000,1.0000,2.0000,1.0000,
6/17/2019 11:08:12 PM,13,PAU,79:43:26.992,00:09:00.008,0,0,NN_Char_Charge_R2,4.1846,0.0000,23.9761,2.6324,10.1850,5.0000,1.0000,1.0000,2.0000,1.0000,
6/17/2019 11:09:12 PM,13,PAU,79:44:26.982,00:09:59.998,0,0,NN_Char_Charge_R2,4.1839,0.0000,23.9761,2.6324,10.1850,5.0000,1.0000,1.0000,2.0000,1.0000,
6/17/2019 11:10:12 PM,13,PAU,79:45:26.985,00:11:00.001,0,0,NN_Char_Charge_R2,4.1833,0.0000,23.8710,2.6324,10.1850,5.0000,1.0000,1.0000,2.0000,2.0000,
6/17/2019 11:11:12 PM,13,PAU,79:46:26.982,00:11:59.998,0,0,NN_Char_Charge_R2,4.1828,0.0000,23.9761,2.6324,10.1850,5.0000,1.0000,1.0000,2.0000,2.0000,
6/17/2019 11:12:12 PM,13,PAU,79:47:26.993,00:13:00.009,0,0,NN_Char_Charge_R2,4.1823,0.0000,23.8710,2.6324,10.1850,5.0000,1.0000,1.0000,2.0000,2.0000,
6/17/2019 11:13:12 PM,13,PAU,79:48:26.989,00:14:00.005,0,0,NN_Char_Charge_R2,4.1817,0.0000,23.8710,2.6324,10.1850,5.0000,1.0000,1.0000,2.0000,2.0000,
6/17/2019 11:14:12 PM,13,PAU,79:49:26.985,00:15:00.001,0,0,NN_Char_Charge_R2,4.1814,0.0000,23.8710,2.6324,10.1850,5.0000,1.0000,1.0000,2.0000,2.0000,
6/17/2019 11:15:12 PM,13,PAU,79:50:26.983,00:15:59.999,0,0,NN_Char_Charge_R2,4.1809,0.0000,23.8710,2.6324,10.1850,5.0000,1.0000,1.0000,2.0000,2.0000,
6/17/2019 11:16:12 PM,13,PAU,79:51:26.984,00:17:00.000,0,0,NN_Char_Charge_R2,4.1806,0.0000,23.8710,2.6324,10.1850,5.0000,1.0000,1.0000,2.0000,2.0000,
6/17/2019 11:17:12 PM,13,PAU,79:52:26.987,00:18:00.003,0,0,NN_Char_Charge_R2,4.1801,0.0000,23.9761,2.6324,10.1850,5.0000,1.0000,1.0000,2.0000,2.0000,
6/17/2019 11:18:12 PM,13,PAU,79:53:27.001,00:19:00.017,0,0,NN_Char_Charge_R2,4.1797,0.0000,23.8710,2.6324,10.1850,5.0000,1.0000,1.0000,2.0000,2.0000,
6/17/2019 11:19:12 PM,13,PAU,79:54:26.992,00:20:00.008,0,0,NN_Char_Charge_R2,4.1794,0.0000,23.8710,2.6324,10.1850,5.0000,1.0000,1.0000,2.0000,2.0000,
6/17/2019 11:20:12 PM,13,PAU,79:55:26.984,00:21:00.000,0,0,NN_Char_Charge_R2,4.1791,0.0000,23.9761,2.6324,10.1850,5.0000,1.0000,1.0000,2.0000,2.0000,
6/17/2019 11:21:12 PM,13,PAU,79:56:26.994,00:22:00.010,0,0,NN_Char_Charge_R2,4.1789,0.0000,23.9761,2.6324,10.1850,5.0000,1.0000,1.0000,2.0000,2.0000,
6/17/2019 11:22:12 PM,13,PAU,79:57:26.989,00:23:00.005,0,0,NN_Char_Charge_R2,4.1785,0.0000,23.8710,2.6324,10.1850,5.0000,1.0000,1.0000,2.0000,2.0000,
6/17/2019 11:23:12 PM,13,PAU,79:58:26.985,00:24:00.001,0,0,NN_Char_Charge_R2,4.1782,0.0000,23.9761,2.6324,10.1850,5.0000,1.0000,1.0000,2.0000,2.0000,
6/17/2019 11:24:12 PM,13,PAU,79:59:26.990,00:25:00.006,0,0,NN_Char_Charge_R2,4.1779,0.0000,23.8710,2.6324,10.1850,5.0000,1.0000,1.0000,2.0000,2.0000,
6/17/2019 11:25:12 PM,13,PAU,80:00:26.993,00:26:00.009,0,0,NN_Char_Charge_R2,4.1777,0.0000,23.8710,2.6324,10.1850,5.0000,1.0000,1.0000,2.0000,2.0000,
6/17/2019 11:26:12 PM,13,PAU,80:01:26.984,00:27:00.000,0,0,NN_Char_Charge_R2,4.1774,0.0000,23.9761,2.6324,10.1850,5.0000,1.0000,1.0000,2.0000,2.0000,
6/17/2019 11:27:12 PM,13,PAU,80:02:26.993,00:28:00.009,0,0,NN_Char_Charge_R2,4.1772,0.0000,24.0813,2.6324,10.1850,5.0000,1.0000,1.0000,2.0000,2.0000,
6/17/2019 11:28:12 PM,13,PAU,80:03:26.998,00:29:00.014,0,0,NN_Char_Charge_R2,4.1769,0.0000,23.8710,2.6324,10.1850,5.0000,1.0000,1.0000,2.0000,2.0000,
6/17/2019 11:29:12 PM,13,PAU,80:04:26.990,00:30:00.006,0,0,NN_Char_Charge_R2,4.1767,0.0000,23.8710,2.6324,10.1850,5.0000,1.0000,1.0000,2.0000,2.0000,
6/17/2019 11:30:12 PM,13,PAU,80:05:26.993,00:31:00.009,0,0,NN_Char_Charge_R2,4.1765,0.0000,23.8710,2.6324,10.1850,5.0000,1.0000,1.0000,2.0000,2.0000,
6/17/2019 11:31:12 PM,13,PAU,80:06:26.984,00:32:00.000,0,0,NN_Char_Charge_R2,4.1762,0.0000,23.8710,2.6324,10.1850,5.0000,1.0000,1.0000,2.0000,2.0000,
6/17/2019 11:32:12 PM,13,PAU,80:07:26.988,00:33:00.004,0,0,NN_Char_Charge_R2,4.1760,0.0000,23.8710,2.6324,10.1850,5.0000,1.0000,1.0000,2.0000,2.0000,
6/17/2019 11:32:13 PM,13,PAU,80:07:27.794,00:33:00.810,0,0,NN_Char_Charge_R2,4.1760,0.0000,23.8710,2.6324,10.1850,5.0000,2.0000,1.0000,2.0000,2.0000,
6/17/2019 11:32:13 PM,14,PAU,80:07:27.805,00:00:00.004,0,0,NN_Char_Charge_R2,4.1760,0.0000,23.8710,2.6324,10.1850,5.0000,2.0000,1.0000,2.0000,2.0000,
6/17/2019 11:32:13 PM,17,PAU,80:07:27.817,00:00:00.005,0,0,NN_Char_Charge_R2,4.1760,0.0000,23.8710,2.6324,10.1850,5.0000,2.0000,1.0000,2.0000,2.0000,
6/17/2019 11:33:13 PM,18,PAU,80:08:27.821,00:00:59.997,0,0,NN_Char_Charge_R2,4.1758,0.0000,23.8710,2.6324,10.1850,5.0000,2.0000,1.0000,2.0000,2.0000,
6/17/2019 11:34:13 PM,18,PAU,80:09:27.819,00:01:59.995,0,0,NN_Char_Charge_R2,4.1757,0.0000,23.4504,2.6324,10.1850,5.0000,2.0000,1.0000,2.0000,2.0000,
6/17/2019 11:35:13 PM,18,PAU,80:10:27.821,00:02:59.997,0,0,NN_Char_Charge_R2,4.1755,0.0000,22.6091,2.6324,10.1850,5.0000,2.0000,1.0000,2.0000,2.0000,
6/17/2019 11:36:13 PM,18,PAU,80:11:27.814,00:03:59.990,0,0,NN_Char_Charge_R2,4.1752,0.0000,21.3472,2.6324,10.1850,5.0000,2.0000,1.0000,2.0000,2.0000,
6/17/2019 11:37:13 PM,18,PAU,80:12:27.811,00:04:59.987,0,0,NN_Char_Charge_R2,4.1748,0.0000,20.2956,2.6324,10.1850,5.0000,2.0000,1.0000,2.0000,2.0000,
6/17/2019 11:38:13 PM,18,PAU,80:13:27.819,00:05:59.995,0,0,NN_Char_Charge_R2,4.1747,0.0000,19.2440,2.6324,10.1850,5.0000,2.0000,1.0000,2.0000,2.0000,
6/17/2019 11:39:13 PM,18,PAU,80:14:27.815,00:06:59.991,0,0,NN_Char_Charge_R2,4.1743,0.0000,18.0873,2.6324,10.1850,5.0000,2.0000,1.0000,2.0000,2.0000,
6/17/2019 11:40:13 PM,18,PAU,80:15:27.813,00:07:59.989,0,0,NN_Char_Charge_R2,4.1742,0.0000,16.8254,2.6324,10.1850,5.0000,2.0000,1.0000,2.0000,2.0000,
6/17/2019 11:41:13 PM,18,PAU,80:16:27.819,00:08:59.995,0,0,NN_Char_Charge_R2,4.1738,0.0000,15.5635,2.6324,10.1850,5.0000,2.0000,1.0000,2.0000,2.0000,
6/17/2019 11:42:13 PM,18,PAU,80:17:27.820,00:09:59.996,0,0,NN_Char_Charge_R2,4.1737,0.0000,14.5119,2.6324,10.1850,5.0000,2.0000,1.0000,2.0000,2.0000,
6/17/2019 11:43:13 PM,18,PAU,80:18:27.811,00:10:59.987,0,0,NN_Char_Charge_R2,4.1735,0.0000,13.1448,2.6324,10.1850,5.0000,2.0000,1.0000,2.0000,2.0000,
6/17/2019 11:44:13 PM,18,PAU,80:19:27.811,00:11:59.987,0,0,NN_Char_Charge_R2,4.1732,0.0000,12.0932,2.6324,10.1850,5.0000,2.0000,1.0000,2.0000,2.0000,
6/17/2019 11:45:13 PM,18,PAU,80:20:27.812,00:12:59.988,0,0,NN_Char_Charge_R2,4.1730,0.0000,10.9365,2.6324,10.1850,5.0000,2.0000,1.0000,2.0000,2.0000,
6/17/2019 11:46:13 PM,18,PAU,80:21:27.812,00:13:59.988,0,0,NN_Char_Charge_R2,4.1728,0.0000,9.8849,2.6324,10.1850,5.0000,2.0000,1.0000,2.0000,2.0000,
6/17/2019 11:47:13 PM,18,PAU,80:22:27.812,00:14:59.988,0,0,NN_Char_Charge_R2,4.1725,0.0000,8.6230,2.6324,10.1850,5.0000,2.0000,1.0000,2.0000,2.0000,
6/17/2019 11:48:13 PM,18,PAU,80:23:27.811,00:15:59.987,0,0,NN_Char_Charge_R2,4.1723,0.0000,7.6766,2.6324,10.1850,5.0000,2.0000,1.0000,2.0000,2.0000,
6/17/2019 11:49:13 PM,18,PAU,80:24:27.816,00:16:59.992,0,0,NN_Char_Charge_R2,4.1721,0.0000,6.5198,2.6324,10.1850,5.0000,2.0000,1.0000,2.0000,2.0000,
6/17/2019 11:50:13 PM,18,PAU,80:25:27.817,00:17:59.993,0,0,NN_Char_Charge_R2,4.1720,0.0000,5.4682,2.6324,10.1850,5.0000,2.0000,1.0000,2.0000,2.0000,
6/17/2019 11:51:13 PM,18,PAU,80:26:27.814,00:18:59.990,0,0,NN_Char_Charge_R2,4.1718,0.0000,4.3115,2.6324,10.1850,5.0000,2.0000,1.0000,2.0000,2.0000,
6/17/2019 11:52:13 PM,18,PAU,80:27:27.822,00:19:59.998,0,0,NN_Char_Charge_R2,4.1716,0.0000,3.2599,2.6324,10.1850,5.0000,2.0000,1.0000,2.0000,2.0000,
6/17/2019 11:53:13 PM,18,PAU,80:28:27.818,00:20:59.994,0,0,NN_Char_Charge_R2,4.1715,0.0000,2.3135,2.6324,10.1850,5.0000,2.0000,1.0000,2.0000,2.0000,
6/17/2019 11:54:13 PM,18,PAU,80:29:27.815,00:21:59.991,0,0,NN_Char_Charge_R2,4.1713,0.0000,1.2619,2.6324,10.1850,5.0000,2.0000,1.0000,2.0000,2.0000,
6/17/2019 11:55:13 PM,18,PAU,80:30:27.817,00:22:59.993,0,0,NN_Char_Charge_R2,4.1711,0.0000,0.2103,2.6324,10.1850,5.0000,2.0000,1.0000,2.0000,2.0000,
6/17/2019 11:56:13 PM,18,PAU,80:31:27.816,00:23:59.992,0,0,NN_Char_Charge_R2,4.1710,0.0000,-0.8413,2.6324,10.1850,5.0000,2.0000,1.0000,2.0000,2.0000,
6/17/2019 11:57:13 PM,18,PAU,80:32:27.821,00:24:59.997,0,0,NN_Char_Charge_R2,4.1708,0.0000,-1.7877,2.6324,10.1850,5.0000,2.0000,1.0000,2.0000,2.0000,
6/17/2019 11:58:13 PM,18,PAU,80:33:27.821,00:25:59.997,0,0,NN_Char_Charge_R2,4.1708,0.0000,-2.6290,2.6324,10.1850,5.0000,2.0000,1.0000,2.0000,2.0000,
6/17/2019 11:59:13 PM,18,PAU,80:34:27.812,00:26:59.988,0,0,NN_Char_Charge_R2,4.1705,0.0000,-3.5754,2.6324,10.1850,5.0000,2.0000,1.0000,2.0000,2.0000,
6/18/2019 12:00:13 AM,18,PAU,80:35:27.819,00:27:59.995,0,0,NN_Char_Charge_R2,4.1705,0.0000,-4.5218,2.6324,10.1850,5.0000,2.0000,1.0000,2.0000,2.0000,
6/18/2019 12:00:45 AM,18,PAU,80:35:59.250,00:28:31.426,0,0,NN_Char_Charge_R2,4.1703,0.0000,-5.0476,2.6324,10.1850,5.0000,2.0000,1.0000,2.0000,2.0000,
6/18/2019 12:01:13 AM,19,PAU,80:36:27.815,00:00:28.557,0,0,NN_Char_Charge_R2,4.1703,0.0000,-5.2579,2.6324,10.1850,5.0000,2.0000,1.0000,2.0000,2.0000,
6/18/2019 12:01:45 AM,19,PAU,80:36:59.261,00:01:00.003,0,0,NN_Char_Charge_R2,4.1701,0.0000,-5.7837,2.6324,10.1850,5.0000,2.0000,1.0000,2.0000,2.0000,
6/18/2019 12:02:13 AM,19,PAU,80:37:27.810,00:01:28.552,0,0,NN_Char_Charge_R2,4.1701,0.0000,-6.2044,2.6324,10.1850,5.0000,2.0000,1.0000,2.0000,2.0000,
6/18/2019 12:02:45 AM,19,PAU,80:37:59.256,00:01:59.998,0,0,NN_Char_Charge_R2,4.1699,0.0000,-6.6250,2.6324,10.1850,5.0000,2.0000,1.0000,2.0000,2.0000,
6/18/2019 12:03:13 AM,19,PAU,80:38:27.811,00:02:28.553,0,0,NN_Char_Charge_R2,4.1699,0.0000,-7.0456,2.6324,10.1850,5.0000,2.0000,1.0000,2.0000,2.0000,
6/18/2019 12:03:45 AM,19,PAU,80:38:59.262,00:03:00.004,0,0,NN_Char_Charge_R2,4.1699,0.0000,-7.4663,2.6324,10.1850,5.0000,2.0000,1.0000,2.0000,2.0000,
6/18/2019 12:04:13 AM,19,PAU,80:39:27.825,00:03:28.567,0,0,NN_Char_Charge_R2,4.1699,0.0000,-7.7817,2.6324,10.1850,5.0000,2.0000,1.0000,2.0000,2.0000,
6/18/2019 12:04:45 AM,19,PAU,80:39:59.260,00:04:00.002,0,0,NN_Char_Charge_R2,4.1698,0.0000,-8.2024,2.6324,10.1850,5.0000,2.0000,1.0000,2.0000,2.0000,
6/18/2019 12:05:13 AM,19,PAU,80:40:27.813,00:04:28.555,0,0,NN_Char_Charge_R2,4.1698,0.0000,-8.4127,2.6324,10.1850,5.0000,2.0000,1.0000,2.0000,2.0000,
6/18/2019 12:05:45 AM,19,PAU,80:40:59.265,00:05:00.007,0,0,NN_Char_Charge_R2,4.1696,0.0000,-8.8333,2.6324,10.1850,5.0000,2.0000,1.0000,2.0000,2.0000,
6/18/2019 12:06:13 AM,19,PAU,80:41:27.816,00:05:28.558,0,0,NN_Char_Charge_R2,4.1696,0.0000,-9.1488,2.6324,10.1850,5.0000,2.0000,1.0000,2.0000,2.0000,
6/18/2019 12:06:45 AM,19,PAU,80:41:59.266,00:06:00.008,0,0,NN_Char_Charge_R2,4.1694,0.0000,-9.4643,2.6324,10.1850,5.0000,2.0000,1.0000,2.0000,2.0000,
6/18/2019 12:07:13 AM,19,PAU,80:42:27.813,00:06:28.555,0,0,NN_Char_Charge_R2,4.1694,0.0000,-9.7797,2.6324,10.1850,5.0000,2.0000,1.0000,2.0000,2.0000,
6/18/2019 12:07:45 AM,19,PAU,80:42:59.265,00:07:00.007,0,0,NN_Char_Charge_R2,4.1694,0.0000,-10.0952,2.6324,10.1850,5.0000,2.0000,1.0000,2.0000,2.0000,
6/18/2019 12:08:13 AM,19,PAU,80:43:27.810,00:07:28.552,0,0,NN_Char_Charge_R2,4.1693,0.0000,-10.4107,2.6324,10.1850,5.0000,2.0000,1.0000,2.0000,2.0000,
6/18/2019 12:08:45 AM,19,PAU,80:43:59.263,00:08:00.005,0,0,NN_Char_Charge_R2,4.1693,0.0000,-10.6210,2.6324,10.1850,5.0000,2.0000,1.0000,2.0000,2.0000,
6/18/2019 12:09:13 AM,19,PAU,80:44:27.818,00:08:28.560,0,0,NN_Char_Charge_R2,4.1693,0.0000,-10.8313,2.6324,10.1850,5.0000,2.0000,1.0000,2.0000,2.0000,
6/18/2019 12:09:45 AM,19,PAU,80:44:59.265,00:09:00.007,0,0,NN_Char_Charge_R2,4.1691,0.0000,-11.0416,2.6324,10.1850,5.0000,2.0000,1.0000,2.0000,2.0000,
6/18/2019 12:10:13 AM,19,PAU,80:45:27.818,00:09:28.560,0,0,NN_Char_Charge_R2,4.1691,0.0000,-11.3571,2.6324,10.1850,5.0000,2.0000,1.0000,2.0000,2.0000,
6/18/2019 12:10:45 AM,19,PAU,80:45:59.265,00:10:00.007,0,0,NN_Char_Charge_R2,4.1691,0.0000,-11.5674,2.6324,10.1850,5.0000,2.0000,1.0000,2.0000,2.0000,
6/18/2019 12:11:13 AM,19,PAU,80:46:27.812,00:10:28.554,0,0,NN_Char_Charge_R2,4.1691,0.0000,-11.7778,2.6324,10.1850,5.0000,2.0000,1.0000,2.0000,2.0000,
6/18/2019 12:11:45 AM,19,PAU,80:46:59.264,00:11:00.006,0,0,NN_Char_Charge_R2,4.1689,0.0000,-11.9881,2.6324,10.1850,5.0000,2.0000,1.0000,2.0000,2.0000,
6/18/2019 12:12:13 AM,19,PAU,80:47:27.818,00:11:28.560,0,0,NN_Char_Charge_R2,4.1689,0.0000,-12.0932,2.6324,10.1850,5.0000,2.0000,1.0000,2.0000,2.0000,
6/18/2019 12:12:45 AM,19,PAU,80:47:59.262,00:12:00.004,0,0,NN_Char_Charge_R2,4.1689,0.0000,-12.3035,2.6324,10.1850,5.0000,2.0000,1.0000,2.0000,2.0000,
6/18/2019 12:13:13 AM,19,PAU,80:48:27.817,00:12:28.559,0,0,NN_Char_Charge_R2,4.1688,0.0000,-12.6190,2.6324,10.1850,5.0000,2.0000,1.0000,2.0000,2.0000,
6/18/2019 12:13:45 AM,19,PAU,80:48:59.256,00:12:59.998,0,0,NN_Char_Charge_R2,4.1688,0.0000,-12.8293,2.6324,10.1850,5.0000,2.0000,1.0000,0.0000,2.0000,
6/18/2019 12:14:13 AM,19,PAU,80:49:27.819,00:13:28.561,0,0,NN_Char_Charge_R2,4.1688,0.0000,-12.9345,2.6324,10.1850,5.0000,2.0000,1.0000,0.0000,2.0000,
6/18/2019 12:14:45 AM,19,PAU,80:49:59.274,00:14:00.016,0,0,NN_Char_Charge_R2,4.1688,0.0000,-13.0397,2.6324,10.1850,5.0000,2.0000,1.0000,0.0000,2.0000,
6/18/2019 12:15:13 AM,19,PAU,80:50:27.818,00:14:28.560,0,0,NN_Char_Charge_R2,4.1686,0.0000,-13.1448,2.6324,10.1850,5.0000,2.0000,1.0000,0.0000,2.0000,
6/18/2019 12:15:45 AM,19,PAU,80:50:59.264,00:15:00.006,0,0,NN_Char_Charge_R2,4.1686,0.0000,-13.2500,2.6324,10.1850,5.0000,2.0000,1.0000,0.0000,2.0000,
6/18/2019 12:15:45 AM,19,PAU,80:50:59.264,00:15:00.006,0,0,NN_Char_Charge_R2,4.1686,0.0000,-13.2500,2.6324,10.1850,5.0000,2.0000,1.0000,0.0000,2.0000,
